Repository: Why04fps/BatterySeparatorML

# 锂电池隔膜筛选工具

> 用机器学习从聚合物分子结构快速预测隔膜关键性能，加速候选材料筛选

**作者：Why**

## 1. 项目简介

隔膜是锂电池最关键的部件之一，性能直接决定电池安全。传统依赖实验筛选候选材料，周期长（数月）、效率低。本项目使用 **RDKit 分子描述符 + XGBoost** 构建机器学习模型，从聚合物 SMILES 秒级预测隔膜的 **Tg（玻璃化转变温度）、Td（热分解温度）、离子电导率**，并配套 **Streamlit 网页筛选工具**，将筛选周期从数月压缩到秒级。

## 2. 项目背景

锂电池隔膜材料的开发依赖大量实验试错：合成 → 制膜 → 测试 → 筛选，单轮周期数月。材料创新需求（高能量密度、高安全性）要求更高效的筛选手段。本工具的目标是：**输入分子结构，快速预测性能，先筛后验**，让研究者把精力集中在最有希望的候选材料上。

## 3. 数据来源

整合自多个公开数据集 + 文献补充数据，覆盖 3 个性能目标：

| 目标 | 数据源 | 清洗后样本 | 说明 |
|------|--------|-----------|------|
| **Tg** | Polymer_UQ（Tg_Original + Tg_OOD_EXP） | 7125 | 实验 Tg，去重 |
| **Td** | Polymer_UQ（Td） | 1412 | 实验 Td，去重 |
| **离子电导率** | PolymerElectrolyteData（16009 条） | 14094 | 聚合物+盐+浓度+温度，log 尺度 |

**数据增强（文献依据）**：
- **5 条人工负样本**：PE/PP/PS+LiTFSI、PEO/PMMA 无盐（1e-10 S/cm），教会模型"什么结构不导电"
- **12 条文献补充数据**：PEO+LiClO4（8 条）+ PVDF-HFP+LiTFSI（4 条），修正盐类型排序与含氟聚合物外推偏差

原始数据源（E 盘 `BaiduNetdiskDownload/数据集`）经 `prepare_data.py` 清洗，产出 `data/` 目录下的干净训练数据。

## 4. 方法概述

### 两套特征体系

1. **纯聚合物本征性能（Tg/Td）**：RDKit 从 SMILES 计算 **12 个分子描述符**（MolWt、RingCount、NumRotatableBonds、TPSA、氢键供/受体、杂原子数等）

2. **聚合物电解质电导率（多组分）**：
   - RDKit 12 描述符
   - **盐类型混合编码**：Top5 one-hot（LiTFSI/LiTFO/LiClO4/LiAsF6/LiPF6）+ 6~15 名频率编码 + 其余归并
   - 盐浓度（molality）、温度（°C）
   - **物理约束特征**（VFT 理论）：`Tg`、`T_minus_Tg`、`is_glassy`
   - **硬规则特征**：`has_heteroatom`（纯烃链为 0）

### 模型架构

- **算法**：XGBoost 回归
- **调优**：GridSearchCV（n_estimators×learning_rate×max_depth×subsample = 108 组合）
- **验证**：5 折交叉验证 + 独立验证集早停（`early_stopping_rounds=50`）
- **数据划分**：训练 68% / 验证 12% / 测试 20%
- **电导率用 log 尺度**（跨度 15 个数量级）

### 物理约束设计

- **VFT 理论**：电导率取决于 T - Tg（测试温度距 Tg 多远），而非绝对温度 → `T_minus_Tg` 成为第 2 重要特征
- **硬规则**：纯烃链无法络合锂盐、本征不导电 → `has_heteroatom` 硬约束修正

## 5. 模型性能

| 目标 | 有效样本 | CV R² | 测试 R² | MAE | RMSE |
|------|---------|-------|---------|-----|------|
| **Tg** | 7125 | 0.839 ± 0.010 | 0.842 | 32.52 °C | 43.57 °C |
| **Td** | 1412 | 0.644 ± 0.064 | 0.667 | 39.73 °C | 54.59 °C |
| **离子电导率(log)** | 14094 | 0.937 ± 0.006 | 0.871 | 0.48 (log) | 0.69 (log) |

**特征重要性**：
- Tg/Td：`RingCount` 主导（环结构↑刚性↑ → Tg↑、热稳定性↑）
- 电导率：`MolWt` + `T_minus_Tg` + 盐类型 + `has_heteroatom` 共同决定

**可解释性**：SHAP 蜂群图（`reports/*_shap_beeswarm.png`）验证模型学到的规律与高分子物理/电化学理论一致。

## 6. 模型适用范围

### ✅ 适用范围（高置信度）
- 含 O/N 等杂原子的极性聚合物（如 PEO、PMMA、PAN 等）
- 聚合物 + 锂盐（LiTFSI、LiPF6、LiClO4）体系
- 温度范围：**25-80°C**
- 盐浓度范围：**0.5-2.0 mol/kg**
- 预测用途：材料预筛选、相对排序

### ❌ 失效范围（低置信度/不可用）
- 纯烃链聚合物（PE、PP、PS 等）→ 已通过硬规则修正为低电导率，但缺乏真实数据验证
- 含氟聚合物（PVDF、PVDF-HFP 等）→ 训练数据极少，预测为外推，仅供参考
- 不含杂原子的聚合物 → 模型强制预测为低电导率
- 温度超出 25-80°C 范围 → 外推不可靠
- 非锂盐体系（钠盐、镁盐等）→ 模型未训练
- 含增塑剂、多孔结构等复杂隔膜体系 → 模型仅基于纯聚合物 + 盐数据训练

### 💡 使用建议
- 本工具适用于从大量候选材料中快速筛选出值得进一步研究的对象
- 预测结果**不能替代实验验证**，建议结合文献和实验交叉验证
- 对预测结果存疑时，优先查阅相关文献或进行实验验证

## 7. 快速开始

### 环境准备

```bash
conda create -n separator python=3.13 -y
conda activate separator
conda install -c conda-forge rdkit -y
pip install -r requirements.txt
```

### 训练模型

```bash
python prepare_data.py            # （可选）从原始数据清洗训练数据
python run_train.py               # 训练全部 3 个目标（Tg、Td、电导率）
python run_train.py --task Tg     # 只训练指定目标
```

### SHAP 可解释性分析

```bash
python run_shap.py                # 生成全部目标的 SHAP 蜂群图
```

### 启动 Web 工具

```bash
streamlit run app/streamlit_app.py
```

浏览器访问 `http://localhost:8501`。

**网页功能**：
- **Tab1 单分子预测**：输入 PSMILES 预测 Tg/Td；输入 PSMILES + 盐 + 浓度 + 温度预测电导率
- **Tab2 批量筛选**（3 种模式）：
  - 热性能批量预测（Tg/Td）+ 排序 + 导出 CSV
  - 电导率批量预测（固定条件：统一盐/浓度/温度，对多个分子批量预测）
  - 电导率批量预测（CSV 逐行条件：上传 CSV，每行含 SMILES/salt/molality/temperature）
- **Tab3 模型性能**：三目标性能指标 + 特征重要性可视化
- 侧边栏含"模型适用范围与失效范围"提示

## 8. 项目结构

```
BatterySeparatorML/
├── data/                    # 清洗后的训练数据（tg.csv / td.csv / conductivity.csv）
├── models/                  # 训练好的模型（Tg/Td/conductivity 的 .joblib + .json）
├── src/
│   ├── config.py            # 全局配置（两套任务、参数网格、特征列）
│   ├── features.py          # RDKit 描述符 + 盐编码 + 物理约束 + 硬规则特征
│   ├── train.py             # 训练 + 调优 + 交叉验证
│   ├── predict.py           # 预测接口（纯聚合物 + 电导率）
│   └── shap_analysis.py     # SHAP 可解释性分析
├── app/
│   └── streamlit_app.py     # Streamlit 网页筛选工具
├── prepare_data.py          # 数据清洗脚本
├── run_train.py             # 训练入口
├── run_shap.py              # SHAP 分析入口
├── run_external_validation.py  # 外部验证脚本
├── reports/                 # 案例报告 + SHAP 蜂群图
├── requirements.txt
├── README.md
└── PROJECT_NOTES.md         # 项目交接文档（完整技术细节）
```

## 9. 技术栈

**Python** · **RDKit**（分子描述符）· **XGBoost**（回归）· **scikit-learn**（调优/验证）· **SHAP**（可解释性）· **Streamlit**（Web 应用）· **pandas / numpy / matplotlib**

## 10. 作者与致谢

**作者**：Why

**数据致谢**：
- Polymer_UQ 数据集（Tg/Td）
- PolymerElectrolyteData 数据集（离子电导率）
- Table S3（外部验证，聚醚电解质基准数据）
- 文献补充数据（PEO-LiClO4、PVDF-HFP 电导率）

**学术声明**：本项目用于材料筛选辅助，预测结果需实验验证。

File: data/conductivity.csv (part 1 of 35)
SMILES,salt,molality,temperature,log_conductivity,is_synthetic,Tg,T_minus_Tg,is_glassy
[Cu]OCCCB(C1=C(C)C=C(C)C=C1(C))COCCOCCOCC[Au],CF3SO3,0.299177264,57.28202997,-5.507576,0,-7.146636962890625,64.42866693289062,0
[Cu]OCCCB(C1=C(C)C=C(C)C=C1(C))COCCOCCOCC[Au],CF3SO3,0.299177264,56.53797341,-5.5,0,-7.146636962890625,63.684610372890624,0
[Cu]OCCCB(C1=C(C)C=C(C)C=C1(C))COCCOCCOCC[Au],CF3SO3,0.299177264,55.70498613,-5.537879,0,-7.146636962890625,62.85162309289063,0
[Cu]OCCCB(C1=C(C)C=C(C)C=C1(C))COCCOCCOCC[Au],CF3SO3,0.299177264,54.23453802,-5.575758,0,-7.146636962890625,61.38117498289063,0
[Cu]OCCCB(C1=C(C)C=C(C)C=C1(C))COCCOCCOCC[Au],CF3SO3,0.299177264,52.86781948,-5.613636,0,-7.146636962890625,60.014456442890626,0
[Cu]OCCCB(C1=C(C)C=C(C)C=C1(C))COCCOCCOCC[Au],CF3SO3,0.299177264,51.78263334,-5.651515,0,-7.146636962890625,58.92927030289062,0
[Cu]OCCCB(C1=C(C)C=C(C)C=C1(C))COCCOCCOCC[Au],CF3SO3,0.299177264,50.97347289,-5.681818,0,-7.146636962890625,58.12010985289062,0
[Cu]OCCCB(C1=C(C)C=C(C)C=C1(C))COCCOCCOCC[Au],CF3SO3,0.299177264,49.6337907,-5.712121,0,-7.146636962890625,56.780427662890624,0
[Cu]OCCCB(C1=C(C)C=C(C)C=C1(C))COCCOCCOCC[Au],CF3SO3,0.299177264,48.48172781,-5.742424,0,-7.146636962890625,55.62836477289063,0
[Cu]OCCCB(C1=C(C)C=C(C)C=C1(C))COCCOCCOCC[Au],CF3SO3,0.299177264,47.16252252,-5.780303,0,-7.146636962890625,54.30915948289063,0
[Cu]OCCCB(C1=C(C)C=C(C)C=C1(C))COCCOCCOCC[Au],CF3SO3,0.299177264,46.28901398,-5.825758,0,-7.146636962890625,53.435650942890625,0
[Cu]OCCCB(C1=C(C)C=C(C)C=C1(C))COCCOCCOCC[Au],CF3SO3,0.299177264,45.07415646,-5.848485,0,-7.146636962890625,52.22079342289062,0
[Cu]OCCCB(C1=C(C)C=C(C)C=C1(C))COCCOCCOCC[Au],CF3SO3,0.299177264,43.69694202,-5.901515,0,-7.146636962890625,50.84357898289063,0
[Cu]OCCCB(C1=C(C)C=C(C)C=C1(C))COCCOCCOCC[Au],CF3SO3,0.299177264,42.75705762,-5.939394,0,-7.146636962890625,49.90369458289062,0
[Cu]OCCCB(C1=C(C)C=C(C)C=C1(C))COCCOCCOCC[Au],CF3SO3,0.299177264,41.39988226,-5.984848,0,-7.146636962890625,48.54651922289062,0
[Cu]OCCCB(C1=C(C)C=C(C)C=C1(C))COCCOCCOCC[Au],CF3SO3,0.299177264,40.64154639,-6.0,0,-7.146636962890625,47.78818335289063,0
[Cu]OCCCB(C1=C(C)C=C(C)C=C1(C))COCCOCCOCC[Au],CF3SO3,0.299177264,39.21909782,-6.045455,0,-7.146636962890625,46.36573478289063,0
[Cu]OCCCB(C1=C(C)C=C(C)C=C1(C))COCCOCCOCC[Au],CF3SO3,0.299177264,38.2227334,-6.083333,0,-7.146636962890625,45.36937036289063,0
[Cu]OCCCB(C1=C(C)C=C(C)C=C1(C))COCCOCCOCC[Au],CF3SO3,0.299177264,37.31490256,-6.136364,0,-7.146636962890625,44.461539522890625,0
[Cu]OCCCB(C1=C(C)C=C(C)C=C1(C))COCCOCCOCC[Au],CF3SO3,0.299177264,36.5761123,-6.151515,0,-7.146636962890625,43.72274926289062,0
[Cu]OCCCB(C1=C(C)C=C(C)C=C1(C))COCCOCCOCC[Au],CF3SO3,0.299177264,35.75941077,-6.19697,0,-7.146636962890625,42.90604773289063,0
[Cu]OCCCB(C1=C(C)C=C(C)C=C1(C))COCCOCCOCC[Au],CF3SO3,0.299177264,34.78496044,-6.212121,0,-7.146636962890625,41.931597402890624,0
[Cu]OCCCB(C1=C(C)C=C(C)C=C1(C))COCCOCCOCC[Au],CF3SO3,0.299177264,34.13876663,-6.25,0,-7.146636962890625,41.285403592890624,0
[Cu]OCCCB(C1=C(C)C=C(C)C=C1(C))COCCOCCOCC[Au],CF3SO3,0.299177264,33.17449812,-6.280303,0,-7.146636962890625,40.32113508289063,0
[Cu]OCCCB(C1=C(C)C=C(C)C=C1(C))COCCOCCOCC[Au],CF3SO3,0.299177264,32.05717005,-6.325758,0,-7.146636962890625,39.20380701289063,0
[Cu]OCCCB(C1=C(C)C=C(C)C=C1(C))COCCOCCOCC[Au],CF3SO3,0.299177264,31.18488524,-6.378788,0,-7.146636962890625,38.331522202890625,0
[Cu]OCCCB(C1=C(C)C=C(C)C=C1(C))COCCOCCOCC[Au],CF3SO3,0.299177264,29.92512141,-6.431818,0,-7.146636962890625,37.07175837289063,0
[Cu]OCCCB(C1=C(C)C=C(C)C=C1(C))COCCOCCOCC[Au],CF3SO3,0.299177264,28.8313297,-6.462121,0,-7.146636962890625,35.97796666289062,0
[Cu]OCCCB(C1=C(C)C=C(C)C=C1(C))COCCOCCOCC[Au],CF3SO3,0.299177264,27.90003241,-6.507576,0,-7.146636962890625,35.04666937289063,0
[Cu]OCCCB(C1=C(C)C=C(C)C=C1(C))COCCOCCOCC[Au],CF3SO3,0.299177264,26.7439575,-6.537879,0,-7.146636962890625,33.890594462890625,0
[Cu]OCCCB(C1=C(C)C=C(C)C=C1(C))COCCOCCOCC[Au],CF3SO3,0.299177264,25.82547086,-6.568182,0,-7.146636962890625,32.97210782289062,0
[Cu]OCCCB(C1=C(C)C=C(C)C=C1(C))COCCOCCOCC[Au],CF3SO3,0.299177264,24.76101815,-6.643939,0,-7.146636962890625,31.907655112890627,0
[Cu]OCCCB(C1=C(C)C=C(C)C=C1(C))COCCOCCOCC[Au],CF3SO3,0.299177264,23.47852024,-6.689394,0,-7.146636962890625,30.625157202890627,0
[Cu]OCCCB(C1=C(C)C=C(C)C=C1(C))COCCOCCOCC[Au],CF3SO3,0.299177264,22.57998433,-6.734848,0,-7.146636962890625,29.726621292890623,0
[Cu]OCCCB(C1=C(C)C=C(C)C=C1(C))COCCOCCOCC[Au],CF3SO3,0.299177264,21.39022565,-6.787879,0,-7.146636962890625,28.536862612890626,0
[Cu]OCCCB(C1=C(C)C=C(C)C=C1(C))COCCOCCOCC[Au],CF3SO3,0.299177264,20.43056732,-6.825758,0,-7.146636962890625,27.577204282890627,0
[Cu]OCCCB(C1=C(C)C=C(C)C=C1(C))COCCOCCOCC[Au],CF3SO3,0.299177264,19.25809175,-6.901515,0,-7.146636962890625,26.404728712890623,0
[Cu]OCCCB(C1=C(C)C=C(C)C=C1(C))COCCOCCOCC[Au],CF3SO3,0.299177264,17.95013728,-6.962121,0,-7.146636962890625,25.096774242890625,0
[Cu]OCCCB(C1=C(C)C=C(C)C=C1(C))COCCOCCOCC[Au],CF3SO3,0.299177264,17.01281326,-7.022727,0,-7.146636962890625,24.159450222890626,0
[Cu]OCCCB(C1=C(C)C=C(C)C=C1(C))COCCOCCOCC[Au],CF3SO3,0.299177264,16.15288131,-7.060606,0,-7.146636962890625,23.299518272890626,0
[Cu]OCCCB(C1=C(C)C=C(C)C=C1(C))COCCOCCOCC[Au],CF3SO3,0.299177264,17.01281326,-7.015152,0,-7.146636962890625,24.159450222890626,0
[Cu]OCCCB(C1=C(C)C=C(C)C=C1(C))COCCOCCOCC[Au],CF3SO3,0.299177264,15.93869415,-7.060606,0,-7.146636962890625,23.085331112890625,0
[Cu]OCCCB(C1=C(C)C=C(C)C=C1(C))COCCOCCOCC[Au],CF3SO3,0.299177264,14.87249801,-7.113636,0,-7.146636962890625,22.019134972890626,0
[Cu]OCCCB(C1=C(C)C=C(C)C=C1(C))COCCOCCOCC[Au],CF3SO3,0.299177264,14.09563322,-7.151515,0,-7.146636962890625,21.242270182890625,0
[Cu]OCCCB(C1=C(C)C=C(C)C=C1(C))COCCOCCOCC[Au],CF3SO3,0.299177264,12.9730329,-7.212121,0,-7.146636962890625,20.119669862890625,0
[Cu]OCCCB(C1=C(C)C=C(C)C=C1(C))COCCOCCOCC[Au],CF3SO3,0.299177264,12.06735559,-7.272727,0,-7.146636962890625,19.213992552890623,0
[Cu]OCCCB(C1=C(C)C=C(C)C=C1(C))COCCOCCOCC[Au],CF3SO3,0.299177264,11.30552936,-7.310606,0,-7.146636962890625,18.452166322890626,0
[Cu]OCCCB(C1=C(C)C=C(C)C=C1(C))COCCOCCOCC[Au],CF3SO3,0.299177264,10.06760118,-7.401515,0,-7.146636962890625,17.214238142890625,0
[Cu]OCCCB(C1=C(C)C=C(C)C=C1(C))COCCOCCOCC[Au],CF3SO3,0.299177264,9.180275038,-7.44697,0,-7.146636962890625,16.326912000890623,0
[Cu]OCCCB(C1=C(C)C=C(C)C=C1(C))COCCOCCOCCOCC[Au],CLO4,0.264340376,60.76702028,-4.939394,0,-20.89937400817871,81.66639428817871,0
[Cu]OCCCB(C1=C(C)C=C(C)C=C1(C))COCCOCCOCCOCC[Au],CLO4,0.264340376,59.25094867,-4.992424,0,-20.89937400817871,80.15032267817871,0
[Cu]OCCCB(C1=C(C)C=C(C)C=C1(C))COCCOCCOCCOCC[Au],CLO4,0.264340376,58.49811869,-5.022727,0,-20.89937400817871,79.39749269817871,0
[Cu]OCCCB(C1=C(C)C=C(C)C=C1(C))COCCOCCOCCOCC[Au],CLO4,0.264340376,56.81657439,-5.128788,0,-20.89937400817871,77.71594839817871,0
[Cu]OCCCB(C1=C(C)C=C(C)C=C1(C))COCCOCCOCCOCC[Au],CLO4,0.264340376,55.70498613,-5.166667,0,-20.89937400817871,76.60436013817872,0
[Cu]OCCCB(C1=C(C)C=C(C)C=C1(C))COCCOCCOCCOCC[Au],CLO4,0.264340376,54.32598864,-5.234848,0,-20.89937400817871,75.2253626481787,0
[Cu]OCCCB(C1=C(C)C=C(C)C=C1(C))COCCOCCOCCOCC[Au],CLO4,0.264340376,52.05325203,-5.333333,0,-20.89937400817871,72.95262603817872,0
[Cu]OCCCB(C1=C(C)C=C(C)C=C1(C))COCCOCCOCCOCC[Au],CLO4,0.264340376,50.70464756,-5.393939,0,-20.89937400817871,71.60402156817871,0
[Cu]OCCCB(C1=C(C)C=C(C)C=C1(C))COCCOCCOCCOCC[Au],CLO4,0.264340376,49.27847972,-5.469697,0,-20.89937400817871,70.17785372817872,0
[Cu]OCCCB(C1=C(C)C=C(C)C=C1(C))COCCOCCOCCOCC[Au],CLO4,0.264340376,47.95274389,-5.515152,0,-20.89937400817871,68.8521178981787,0
[Cu]OCCCB(C1=C(C)C=C(C)C=C1(C))COCCOCCOCCOCC[Au],CLO4,0.264340376,46.81252599,-5.583333,0,-20.89937400817871,67.71189999817871,0
[Cu]OCCCB(C1=C(C)C=C(C)C=C1(C))COCCOCCOCCOCC[Au],CLO4,0.264340376,45.68047879,-5.643939,0,-20.89937400817871,66.5798527981787,0
[Cu]OCCCB(C1=C(C)C=C(C)C=C1(C))COCCOCCOCCOCC[Au],CLO4,0.264340376,44.55631292,-5.681818,0,-20.89937400817871,65.45568692817872,0
[Cu]OCCCB(C1=C(C)C=C(C)C=C1(C))COCCOCCOCCOCC[Au],CLO4,0.264340376,43.61133079,-5.75,0,-20.89937400817871,64.51070479817871,0
[Cu]OCCCB(C1=C(C)C=C(C)C=C1(C))COCCOCCOCCOCC[Au],CLO4,0.264340376,42.58679549,-5.780303,0,-20.89937400817871,63.48616949817871,0
[Cu]OCCCB(C1=C(C)C=C(C)C=C1(C))COCCOCCOCCOCC[Au],CLO4,0.264340376,41.56886636,-5.833333,0,-20.89937400817871,62.46824036817871,0
[Cu]OCCCB(C1=C(C)C=C(C)C=C1(C))COCCOCCOCCOCC[Au],CLO4,0.264340376,40.72555964,-5.886364,0,-20.89937400817871,61.62493364817871,0
[Cu]OCCCB(C1=C(C)C=C(C)C=C1(C))COCCOCCOCCOCC[Au],CLO4,0.264340376,39.88685821,-5.94697,0,-20.89937400817871,60.78623221817871,0
[Cu]OCCCB(C1=C(C)C=C(C)C=C1(C))COCCOCCOCCOCC[Au],CLO4,0.264340376,38.63707936,-5.984848,0,-20.89937400817871,59.53645336817871,0
[Cu]OCCCB(C1=C(C)C=C(C)C=C1(C))COCCOCCOCCOCC[Au],CLO4,0.264340376,38.2227334,-6.015152,0,-20.89937400817871,59.122107408178714,0
[Cu]OCCCB(C1=C(C)C=C(C)C=C1(C))COCCOCCOCCOCC[Au],CLO4,0.264340376,36.90406103,-6.075758,0,-20.89937400817871,57.80343503817871,0
[Cu]OCCCB(C1=C(C)C=C(C)C=C1(C))COCCOCCOCCOCC[Au],CLO4,0.264340376,36.24895231,-6.113636,0,-20.89937400817871,57.14832631817871,0
[Cu]OCCCB(C1=C(C)C=C(C)C=C1(C))COCCOCCOCCOCC[Au],CLO4,0.264340376,35.92238723,-6.159091,0,-20.89937400817871,56.82176123817871,0
[Cu]OCCCB(C1=C(C)C=C(C)C=C1(C))COCCOCCOCCOCC[Au],CLO4,0.264340376,34.62318101,-6.25,0,-20.89937400817871,55.522555018178714,0
[Cu]OCCCB(C1=C(C)C=C(C)C=C1(C))COCCOCCOCCOCC[Au],CLO4,0.264340376,33.81663856,-6.310606,0,-20.89937400817871,54.71601256817871,0
[Cu]OCCCB(C1=C(C)C=C(C)C=C1(C))COCCOCCOCCOCC[Au],CLO4,0.264340376,32.85438749,-6.356061,0,-20.89937400817871,53.75376149817871,0
[Cu]OCCCB(C1=C(C)C=C(C)C=C1(C))COCCOCCOCCOCC[Au],CLO4,0.264340376,31.97763947,-6.416667,0,-20.89937400817871,52.87701347817871,0
[Cu]OCCCB(C1=C(C)C=C(C)C=C1(C))COCCOCCOCCOCC[Au],CLO4,0.264340376,31.343162,-6.484848,0,-20.89937400817871,52.24253600817871,0
[Cu]OCCCB(C1=C(C)C=C(C)C=C1(C))COCCOCCOCCOCC[Au],CLO4,0.264340376,30.71122536,-6.522727,0,-20.89937400817871,51.61059936817871,0
[Cu]OCCCB(C1=C(C)C=C(C)C=C1(C))COCCOCCOCCOCC[Au],CLO4,0.264340376,30.16054359,-6.545455,0,-20.89937400817871,51.059917598178714,0
[Cu]OCCCB(C1=C(C)C=C(C)C=C1(C))COCCOCCOCCOCC[Au],CLO4,0.264340376,28.98707597,-6.590909,0,-20.89937400817871,49.88644997817871,0
[Cu]OCCCB(C1=C(C)C=C(C)C=C1(C))COCCOCCOCCOCC[Au],CLO4,0.264340376,28.36496193,-6.636364,0,-20.89937400817871,49.26433593817871,0
[Cu]OCCCB(C1=C(C)C=C(C)C=C1(C))COCCOCCOCCOCC[Au],CLO4,0.264340376,28.05481928,-6.674242,0,-20.89937400817871,48.954193288178715,0
[Cu]OCCCB(C1=C(C)C=C(C)C=C1(C))COCCOCCOCCOCC[Au],CLO4,0.264340376,26.89755754,-6.757576,0,-20.89937400817871,47.79693154817871,0
[Cu]OCCCB(C1=C(C)C=C(C)C=C1(C))COCCOCCOCCOCC[Au],CLO4,0.264340376,25.82547086,-6.848485,0,-20.89937400817871,46.72484486817871,0
[Cu]OCCCB(C1=C(C)C=C(C)C=C1(C))COCCOCCOCCOCC[Au],CLO4,0.264340376,24.30712825,-6.909091,0,-20.89937400817871,45.206502258178716,0
[Cu]OCCCB(C1=C(C)C=C(C)C=C1(C))COCCOCCOCCOCC[Au],CLO4,0.264340376,25.06432246,-6.886364,0,-20.89937400817871,45.96369646817871,0
[Cu]OCCCB(C1=C(C)C=C(C)C=C1(C))COCCOCCOCCOCC[Au],CLO4,0.264340376,23.77930559,-7.007576,0,-20.89937400817871,44.67867959817871,0
[Cu]OCCCB(C1=C(C)C=C(C)C=C1(C))COCCOCCOCCOCC[Au],CLO4,0.264340376,23.02861466,-7.037879,0,-20.89937400817871,43.92798866817871,0
[Cu]OCCCB(C1=C(C)C=C(C)C=C1(C))COCCOCCOCCOCC[Au],CLO4,0.264340376,22.05826796,-7.098485,0,-20.89937400817871,42.957641968178706,0
[Cu]OCCCB(C1=C(C)C=C(C)C=C1(C))COCCOCCOCCOCC[Au],CLO4,0.264340376,21.24221109,-7.212121,0,-20.89937400817871,42.14158509817871,0
[Cu]OCCCB(C1=C(C)C=C(C)C=C1(C))COCCOCCOCCOCC[Au],CLO4,0.264340376,19.98985321,-7.356061,0,-20.89937400817871,40.88922721817871,0
[Cu]OCCCB(C1=C(C)C=C(C)C=C1(C))COCCOCCOCCOCC[Au],CLO4,0.264340376,19.11221181,-7.416667,0,-20.89937400817871,40.011585818178716,0
[Cu]OCCCB(C1=C(C)C=C(C)C=C1(C))COCCOCCOCCOCC[Au],CLO4,0.264340376,17.58891878,-7.484848,0,-20.89937400817871,38.48829278817871,0
[Cu]OCCCB(C1=C(C)C=C(C)C=C1(C))COCCOCCOCCOCC[Au],CLO4,0.264340376,16.79735136,-7.5,0,-20.89937400817871,37.69672536817871,0
[Cu]OCCCB(C1=C(C)C=C(C)C=C1(C))COCCOCCOCCOCC[Au],CLO4,0.264340376,16.940929,-7.583333,0,-20.89937400817871,37.84030300817871,0
[Cu]OCCCB(C1=C(C)C=C(C)C=C1(C))COCCOCCOCCOCC[Au],CLO4,0.264340376,15.65357631,-7.704545,0,-20.89937400817871,36.55295031817871,0
[Cu]OCCCB(C1=C(C)C=C(C)C=C1(C))COCCOCCOCCOCC[Au],CLO4,0.264340376,13.95477516,-7.840909,0,-20.89937400817871,34.85414916817871,0
[Cu]OCCCB(C1=C(C)C=C(C)C=C1(C))COCCOCCOCCOCC[Au],CLO4,0.264340376,12.8333552,-7.954545,0,-20.89937400817871,33.73272920817871,0
[Cu]OCCCB(C1=C(C)C=C(C)C=C1(C))COCCOCCOCCOCC[Au],CLO4,0.264340376,11.65129414,-8.037879,0,-20.89937400817871,32.55066814817871,0
[Cu]OCCCB(C1=C(C)C=C(C)C=C1(C))COCCOCCOCCOCC[Au],CLO4,0.264340376,11.09845703,-8.090909,0,-20.89937400817871,31.99783103817871,0
[Cu]OCCCB(C1=C(C)C=C(C)C=C1(C))COCCOCCOCCOCC[Au],CLO4,0.264340376,58.21667213,-4.431818,0,-20.89937400817871,79.11604613817872,0
[Cu]OCCCB(C1=C(C)C=C(C)C=C1(C))COCCOCCOCCOCC[Au],CLO4,0.264340376,57.28202997,-4.462121,0,-20.89937400817871,78.18140397817871,0
[Cu]OCCCB(C1=C(C)C=C(C)C=C1(C))COCCOCCOCCOCC[Au],CLO4,0.264340376,56.07471859,-4.469697,0,-20.89937400817871,76.97409259817871,0
[Cu]OCCCB(C1=C(C)C=C(C)C=C1(C))COCCOCCOCCOCC[Au],CLO4,0.264340376,54.50925796,-4.492424,0,-20.89937400817871,75.40863196817871,0
[Cu]OCCCB(C1=C(C)C=C(C)C=C1(C))COCCOCCOCCOCC[Au],CLO4,0.264340376,53.50423421,-4.507576,0,-20.89937400817871,74.4036082181787,0
[Cu]OCCCB(C1=C(C)C=C(C)C=C1(C))COCCOCCOCCOCC[Au],CLO4,0.264340376,52.32432187,-4.530303,0,-20.89937400817871,73.22369587817872,0
[Cu]OCCCB(C1=C(C)C=C(C)C=C1(C))COCCOCCOCCOCC[Au],CLO4,0.264340376,51.24274489,-4.545455,0,-20.89937400817871,72.14211889817871,0
[Cu]OCCCB(C1=C(C)C=C(C)C=C1(C))COCCOCCOCCOCC[Au],CLO4,0.264340376,49.6337907,-4.575758,0,-20.89937400817871,70.5331647081787,0
[Cu]OCCCB(C1=C(C)C=C(C)C=C1(C))COCCOCCOCCOCC[Au],CLO4,0.264340376,48.12884401,-4.598485,0,-20.89937400817871,69.0282180181787,0
[Cu]OCCCB(C1=C(C)C=C(C)C=C1(C))COCCOCCOCCOCC[Au],CLO4,0.264340376,47.07492599,-4.598485,0,-20.89937400817871,67.97429999817871,0
[Cu]OCCCB(C1=C(C)C=C(C)C=C1(C))COCCOCCOCCOCC[Au],CLO4,0.264340376,46.37618102,-4.628788,0,-20.89937400817871,67.2755550281787,0
[Cu]OCCCB(C1=C(C)C=C(C)C=C1(C))COCCOCCOCCOCC[Au],CLO4,0.264340376,45.42035818,-4.643939,0,-20.89937400817871,66.3197321881787,0
[Cu]OCCCB(C1=C(C)C=C(C)C=C1(C))COCCOCCOCCOCC[Au],CLO4,0.264340376,43.86850437,-4.659091,0,-20.89937400817871,64.76787837817871,0
[Cu]OCCCB(C1=C(C)C=C(C)C=C1(C))COCCOCCOCCOCC[Au],CLO4,0.264340376,43.26904767,-4.659091,0,-20.89937400817871,64.1684216781787,0
[Cu]OCCCB(C1=C(C)C=C(C)C=C1(C))COCCOCCOCCOCC[Au],CLO4,0.264340376,42.33169638,-4.659091,0,-20.89937400817871,63.23107038817871,0
[Cu]OCCCB(C1=C(C)C=C(C)C=C1(C))COCCOCCOCCOCC[Au],CLO4,0.264340376,41.23098071,-4.681818,0,-20.89937400817871,62.13035471817871,0
[Cu]OCCCB(C1=C(C)C=C(C)C=C1(C))COCCOCCOCCOCC[Au],CLO4,0.264340376,40.38957967,-4.681818,0,-20.89937400817871,61.288953678178714,0
[Cu]OCCCB(C1=C(C)C=C(C)C=C1(C))COCCOCCOCCOCC[Au],CLO4,0.264340376,39.71957719,-4.704545,0,-20.89937400817871,60.61895119817871,0
[Cu]OCCCB(C1=C(C)C=C(C)C=C1(C))COCCOCCOCCOCC[Au],CLO4,0.264340376,38.2227334,-4.727273,0,-20.89937400817871,59.122107408178714,0
[Cu]OCCCB(C1=C(C)C=C(C)C=C1(C))COCCOCCOCCOCC[Au],CLO4,0.264340376,37.64441851,-4.734848,0,-20.89937400817871,58.54379251817871,0
[Cu]OCCCB(C1=C(C)C=C(C)C=C1(C))COCCOCCOCCOCC[Au],CLO4,0.264340376,36.41244587,-4.757576,0,-20.89937400817871,57.31181987817871,0
[Cu]OCCCB(C1=C(C)C=C(C)C=C1(C))COCCOCCOCCOCC[Au],CLO4,0.264340376,35.75941077,-4.765152,0,-20.89937400817871,56.65878477817871,0
[Cu]OCCCB(C1=C(C)C=C(C)C=C1(C))COCCOCCOCCOCC[Au],CLO4,0.264340376,34.94691003,-4.795455,0,-20.89937400817871,55.84628403817871,0
[Cu]OCCCB(C1=C(C)C=C(C)C=C1(C))COCCOCCOCCOCC[Au],CLO4,0.264340376,34.38078306,-4.810606,0,-20.89937400817871,55.28015706817871,0
[Cu]OCCCB(C1=C(C)C=C(C)C=C1(C))COCCOCCOCCOCC[Au],CLO4,0.264340376,33.57550889,-4.840909,0,-20.89937400817871,54.47488289817871,0
[Cu]OCCCB(C1=C(C)C=C(C)C=C1(C))COCCOCCOCCOCC[Au],CLO4,0.264340376,32.53503864,-4.848485,0,-20.89937400817871,53.434412648178714,0
[Cu]OCCCB(C1=C(C)C=C(C)C=C1(C))COCCOCCOCCOCC[Au],CLO4,0.264340376,31.73938918,-4.871212,0,-20.89937400817871,52.638763188178714,0
[Cu]OCCCB(C1=C(C)C=C(C)C=C1(C))COCCOCCOCCOCC[Au],CLO4,0.264340376,30.79009705,-4.878788,0,-20.89937400817871,51.68947105817871,0
[Cu]OCCCB(C1=C(C)C=C(C)C=C1(C))COCCOCCOCCOCC[Au],CLO4,0.264340376,30.23903758,-4.893939,0,-20.89937400817871,51.13841158817871,0
[Cu]OCCCB(C1=C(C)C=C(C)C=C1(C))COCCOCCOCCOCC[Au],CLO4,0.264340376,28.2097654,-4.939394,0,-20.89937400817871,49.109139408178706,0
[Cu]OCCCB(C1=C(C)C=C(C)C=C1(C))COCCOCCOCCOCC[Au],CLO4,0.264340376,27.20532034,-4.969697,0,-20.89937400817871,48.10469434817871,0
[Cu]OCCCB(C1=C(C)C=C(C)C=C1(C))COCCOCCOCCOCC[Au],CLO4,0.264340376,25.82547086,-5.015152,0,-20.89937400817871,46.72484486817871,0
[Cu]OCCCB(C1=C(C)C=C(C)C=C1(C))COCCOCCOCCOCC[Au],CLO4,0.264340376,24.83674197,-5.068182,0,-20.89937400817871,45.73611597817871,0
[Cu]OCCCB(C1=C(C)C=C(C)C=C1(C))COCCOCCOCCOCC[Au],CLO4,0.264340376,24.23158488,-5.075758,0,-20.89937400817871,45.13095888817871,0
[Cu]OCCCB(C1=C(C)C=C(C)C=C1(C))COCCOCCOCCOCC[Au],CLO4,0.264340376,23.17843147,-5.075758,0,-20.89937400817871,44.07780547817871,0
[Cu]OCCCB(C1=C(C)C=C(C)C=C1(C))COCCOCCOCCOCC[Au],CLO4,0.264340376,21.39022565,-5.128788,0,-20.89937400817871,42.289599658178716,0
[Cu]OCCCB(C1=C(C)C=C(C)C=C1(C))COCCOCCOCCOCC[Au],CLO4,0.264340376,20.43056732,-5.189394,0,-20.89937400817871,41.32994132817871,0
[Cu]OCCCB(C1=C(C)C=C(C)C=C1(C))COCCOCCOCCOCC[Au],CLO4,0.264340376,19.25809175,-5.219697,0,-20.89937400817871,40.15746575817871,0
[Cu]OCCCB(C1=C(C)C=C(C)C=C1(C))COCCOCCOCCOCC[Au],CLO4,0.264340376,18.67535886,-5.234848,0,-20.89937400817871,39.574732868178714,0
[Cu]OCCCB(C1=C(C)C=C(C)C=C1(C))COCCOCCOCCOCC[Au],CLO4,0.264340376,17.30053816,-5.280303,0,-20.89937400817871,38.19991216817871,0
[Cu]OCCCB(C1=C(C)C=C(C)C=C1(C))COCCOCCOCCOCC[Au],CLO4,0.264340376,16.08142245,-5.318182,0,-20.89937400817871,36.980796458178716,0
[Cu]OCCCB(C1=C(C)C=C(C)C=C1(C))COCCOCCOCCOCC[Au],CLO4,0.264340376,15.0141752,-5.363636,0,-20.89937400817871,35.91354920817871,0
[Cu]OCCCB(C1=C(C)C=C(C)C=C1(C))COCCOCCOCCOCC[Au],CLO4,0.264340376,13.8844803,-5.393939,0,-20.89937400817871,34.78385430817871,0
[Cu]OCCCB(C1=C(C)C=C(C)C=C1(C))COCCOCCOCCOCC[Au],CLO4,0.264340376,13.04296389,-5.416667,0,-20.89937400817871,33.94233789817871,0
[Cu]OCCCB(C1=C(C)C=C(C)C=C1(C))COCCOCCOCCOCC[Au],CLO4,0.264340376,11.72058045,-5.454545,0,-20.89937400817871,32.61995445817871,0
[Cu]OCCCB(C1=C(C)C=C(C)C=C1(C))COCCOCCOCCOCC[Au],CLO4,0.264340376,10.96060312,-5.492424,0,-20.89937400817871,31.859977128178713,0
[Cu]OCCCB(C1=C(C)C=C(C)C=C1(C))COCCOCCOCCOCC[Au],CLO4,0.264340376,9.862326602,-5.537879,0,-20.89937400817871,30.76170061017871,0
[Cu]OB(C1=C(C=C(C=C1C)C)C)OCCOCCOCC[Au],TFSI,0.359518244,58.59207717,-4.409091,0,-5.191256523132324,63.78333369313233,0
[Cu]OB(C1=C(C=C(C=C1C)C)C)OCCOCCOCC[Au],TFSI,0.359518244,56.90958236,-4.409091,0,-5.191256523132324,62.100838883132326,0
[Cu]OB(C1=C(C=C(C=C1C)C)C)OCCOCCOCC[Au],TFSI,0.359518244,55.42825831,-4.409091,0,-5.191256523132324,60.61951483313232,0
[Cu]OB(C1=C(C=C(C=C1C)C)C)OCCOCCOCC[Au],TFSI,0.359518244,54.69262505,-4.424242,0,-5.191256523132324,59.88388157313232,0
[Cu]OB(C1=C(C=C(C=C1C)C)C)OCCOCCOCC[Au],TFSI,0.359518244,53.50423421,-4.44697,0,-5.191256523132324,58.695490733132324,0
[Cu]OB(C1=C(C=C(C=C1C)C)C)OCCOCCOCC[Au],TFSI,0.359518244,52.50525093,-4.469697,0,-5.191256523132324,57.69650745313233,0
[Cu]OB(C1=C(C=C(C=C1C)C)C)OCCOCCOCC[Au],TFSI,0.359518244,51.9629605,-4.484848,0,-5.191256523132324,57.154217023132325,0
[Cu]OB(C1=C(C=C(C=C1C)C)C)OCCOCCOCC[Au],TFSI,0.359518244,50.43626778,-4.515152,0,-5.191256523132324,55.627524303132326,0
[Cu]OB(C1=C(C=C(C=C1C)C)C)OCCOCCOCC[Au],TFSI,0.359518244,49.3671821,-4.515152,0,-5.191256523132324,54.558438623132325,0
[Cu]OB(C1=C(C=C(C=C1C)C)C)OCCOCCOCC[Au],TFSI,0.359518244,48.12884401,-4.522727,0,-5.191256523132324,53.320100533132326,0
[Cu]OB(C1=C(C=C(C=C1C)C)C)OCCOCCOCC[Au],TFSI,0.359518244,47.6889039,-4.522727,0,-5.191256523132324,52.880160423132324,0
[Cu]OB(C1=C(C=C(C=C1C)C)C)OCCOCCOCC[Au],TFSI,0.359518244,45.94102454,-4.530303,0,-5.191256523132324,51.132281063132325,0
[Cu]OB(C1=C(C=C(C=C1C)C)C)OCCOCCOCC[Au],TFSI,0.359518244,45.16066166,-4.560606,0,-5.191256523132324,50.35191818313233,0
[Cu]OB(C1=C(C=C(C=C1C)C)C)OCCOCCOCC[Au],TFSI,0.359518244,44.12609588,-4.583333,0,-5.191256523132324,49.317352403132325,0
[Cu]OB(C1=C(C=C(C=C1C)C)C)OCCOCCOCC[Au],TFSI,0.359518244,43.26904767,-4.598485,0,-5.191256523132324,48.46030419313232,0
[Cu]OB(C1=C(C=C(C=C1C)C)C)OCCOCCOCC[Au],TFSI,0.359518244,42.58679549,-4.606061,0,-5.191256523132324,47.778052013132324,0
[Cu]OB(C1=C(C=C(C=C1C)C)C)OCCOCCOCC[Au],TFSI,0.359518244,41.90747909,-4.621212,0,-5.191256523132324,47.09873561313233,0
[Cu]OB(C1=C(C=C(C=C1C)C)C)OCCOCCOCC[Au],TFSI,0.359518244,41.23098071,-4.628788,0,-5.191256523132324,46.42223723313232,0
[Cu]OB(C1=C(C=C(C=C1C)C)C)OCCOCCOCC[Au],TFSI,0.359518244,40.5574797,-4.643939,0,-5.191256523132324,45.748736223132326,0
[Cu]OB(C1=C(C=C(C=C1C)C)C)OCCOCCOCC[Au],TFSI,0.359518244,39.30235102,-4.666667,0,-5.191256523132324,44.49360754313233,0
[Cu]OB(C1=C(C=C(C=C1C)C)C)OCCOCCOCC[Au],TFSI,0.359518244,38.9694094,-4.659091,0,-5.191256523132324,44.16066592313233,0
[Cu]OB(C1=C(C=C(C=C1C)C)C)OCCOCCOCC[Au],TFSI,0.359518244,37.47962139,-4.681818,0,-5.191256523132324,42.67087791313232,0
[Cu]OB(C1=C(C=C(C=C1C)C)C)OCCOCCOCC[Au],TFSI,0.359518244,35.92238723,-4.712121,0,-5.191256523132324,41.11364375313232,0
[Cu]OB(C1=C(C=C(C=C1C)C)C)OCCOCCOCC[Au],TFSI,0.359518244,35.19020161,-4.734848,0,-5.191256523132324,40.38145813313233,0
[Cu]OB(C1=C(C=C(C=C1C)C)C)OCCOCCOCC[Au],TFSI,0.359518244,34.13876663,-4.765152,0,-5.191256523132324,39.33002315313232,0
[Cu]OB(C1=C(C=C(C=C1C)C)C)OCCOCCOCC[Au],TFSI,0.359518244,33.65587472,-4.765152,0,-5.191256523132324,38.847131243132324,0
[Cu]OB(C1=C(C=C(C=C1C)C)C)OCCOCCOCC[Au],TFSI,0.359518244,32.6147666,-4.787879,0,-5.191256523132324,37.80602312313233,0
[Cu]OB(C1=C(C=C(C=C1C)C)C)OCCOCCOCC[Au],TFSI,0.359518244,32.3755207,-4.795455,0,-5.191256523132324,37.56677722313233,0
[Cu]OB(C1=C(C=C(C=C1C)C)C)OCCOCCOCC[Au],TFSI,0.359518244,31.81879559,-4.818182,0,-5.191256523132324,37.010052113132325,0
[Cu]OB(C1=C(C=C(C=C1C)C)C)OCCOCCOCC[Au],TFSI,0.359518244,30.94787086,-4.848485,0,-5.191256523132324,36.13912738313232,0
[Cu]OB(C1=C(C=C(C=C1C)C)C)OCCOCCOCC[Au],TFSI,0.359518244,29.92512141,-4.871212,0,-5.191256523132324,35.11637793313233,0
[Cu]OB(C1=C(C=C(C=C1C)C)C)OCCOCCOCC[Au],TFSI,0.359518244,28.52022738,-4.909091,0,-5.191256523132324,33.711483903132326,0
[Cu]OB(C1=C(C=C(C=C1C)C)C)OCCOCCOCC[Au],TFSI,0.359518244,26.7439575,-4.962121,0,-5.191256523132324,31.935214023132325,0
[Cu]OB(C1=C(C=C(C=C1C)C)C)OCCOCCOCC[Au],TFSI,0.359518244,25.74915441,-4.992424,0,-5.191256523132324,30.940410933132323,0
[Cu]OB(C1=C(C=C(C=C1C)C)C)OCCOCCOCC[Au],TFSI,0.359518244,25.3683341,-5.0,0,-5.191256523132324,30.559590623132323,0
[Cu]OB(C1=C(C=C(C=C1C)C)C)OCCOCCOCC[Au],TFSI,0.359518244,24.53390018,-5.022727,0,-5.191256523132324,29.725156703132324,0
[Cu]OB(C1=C(C=C(C=C1C)C)C)OCCOCCOCC[Au],TFSI,0.359518244,23.929883,-5.022727,0,-5.191256523132324,29.121139523132324,0
[Cu]OB(C1=C(C=C(C=C1C)C)C)OCCOCCOCC[Au],TFSI,0.359518244,23.10346024,-5.05303,0,-5.191256523132324,28.294716763132325,0
[Cu]OB(C1=C(C=C(C=C1C)C)C)OCCOCCOCC[Au],TFSI,0.359518244,22.43068451,-5.075758,0,-5.191256523132324,27.621941033132323,0
[Cu]OB(C1=C(C=C(C=C1C)C)C)OCCOCCOCC[Au],TFSI,0.359518244,21.76095753,-5.113636,0,-5.191256523132324,26.952214053132323,0
[Cu]OB(C1=C(C=C(C=C1C)C)C)OCCOCCOCC[Au],TFSI,0.359518244,20.65146484,-5.151515,0,-5.191256523132324,25.842721363132323,0
[Cu]OB(C1=C(C=C(C=C1C)C)C)OCCOCCOCC[Au],TFSI,0.359518244,20.13661082,-5.159091,0,-5.191256523132324,25.327867343132326,0
[Cu]OB(C1=C(C=C(C=C1C)C)C)OCCOCCOCC[Au],TFSI,0.359518244,19.55037463,-5.181818,0,-5.191256523132324,24.741631153132325,0
[Cu]OB(C1=C(C=C(C=C1C)C)C)OCCOCCOCC[Au],TFSI,0.359518244,18.82080292,-5.219697,0,-5.191256523132324,24.012059443132323,0
[Cu]OB(C1=C(C=C(C=C1C)C)C)OCCOCCOCC[Au],TFSI,0.359518244,18.02252263,-5.25,0,-5.191256523132324,23.213779153132325,0
[Cu]OB(C1=C(C=C(C=C1C)C)C)OCCOCCOCC[Au],TFSI,0.359518244,17.08464891,-5.25,0,-5.191256523132324,22.275905433132323,0
[Cu]OB(C1=C(C=C(C=C1C)C)C)OCCOCCOCC[Au],TFSI,0.359518244,16.15288131,-5.272727,0,-5.191256523132324,21.344137833132326,0
[Cu]OB(C1=C(C=C(C=C1C)C)C)OCCOCCOCC[Au],TFSI,0.359518244,15.51126986,-5.295455,0,-5.191256523132324,20.702526383132323,0
[Cu]OB(C1=C(C=C(C=C1C)C)C)OCCOCCOCC[Au],TFSI,0.359518244,14.7308772,-5.318182,0,-5.191256523132324,19.922133723132326,0
[Cu]OB(C1=C(C=C(C=C1C)C)C)OCCOCCOCC[Au],TFSI,0.359518244,14.16603155,-5.348485,0,-5.191256523132324,19.357288073132324,0
[Cu]OB(C1=C(C=C(C=C1C)C)C)OCCOCCOCC[Au],TFSI,0.359518244,13.18284647,-5.401515,0,-5.191256523132324,18.374102993132325,0
[Cu]OB(C1=C(C=C(C=C1C)C)C)OCCOCCOCCOCC[Au],CLO4,0.287614591,58.3260729,-4.468986,0,-18.176441192626953,76.50251409262695,0
[Cu]OB(C1=C(C=C(C=C1C)C)C)OCCOCCOCCOCC[Au],CLO4,0.287614591,57.20572705,-4.484115,0,-18.176441192626953,75.38216824262696,0
[Cu]OB(C1=C(C=C(C=C1C)C)C)OCCOCCOCCOCC[Au],CLO4,0.287614591,55.9081008,-4.506808,0,-18.176441192626953,74.08454199262695,0
[Cu]OB(C1=C(C=C(C=C1C)C)C)OCCOCCOCCOCC[Au],CLO4,0.287614591,54.62062874,-4.514372,0,-18.176441192626953,72.79706993262695,0
[Cu]OB(C1=C(C=C(C=C1C)C)C)OCCOCCOCCOCC[Au],CLO4,0.287614591,53.52514933,-4.521936,0,-18.176441192626953,71.70159052262696,0
[Cu]OB(C1=C(C=C(C=C1C)C)C)OCCOCCOCCOCC[Au],CLO4,0.287614591,52.6178103,-4.544629,0,-18.176441192626953,70.79425149262696,0
[Cu]OB(C1=C(C=C(C=C1C)C)C)OCCOCCOCCOCC[Au],CLO4,0.287614591,51.17646313,-4.559758,0,-18.176441192626953,69.35290432262696,0
[Cu]OB(C1=C(C=C(C=C1C)C)C)OCCOCCOCCOCC[Au],CLO4,0.287614591,50.10384737,-4.574887,0,-18.176441192626953,68.28028856262695,0
[Cu]OB(C1=C(C=C(C=C1C)C)C)OCCOCCOCCOCC[Au],CLO4,0.287614591,48.77288402,-4.605144,0,-18.176441192626953,66.94932521262695,0
[Cu]OB(C1=C(C=C(C=C1C)C)C)OCCOCCOCCOCC[Au],CLO4,0.287614591,47.62828511,-4.627837,0,-18.176441192626953,65.80472630262696,0
[Cu]OB(C1=C(C=C(C=C1C)C)C)OCCOCCOCCOCC[Au],CLO4,0.287614591,46.66609295,-4.635401,0,-18.176441192626953,64.84253414262696,0
[Cu]OB(C1=C(C=C(C=C1C)C)C)OCCOCCOCCOCC[Au],CLO4,0.287614591,45.44989365,-4.658094,0,-18.176441192626953,63.62633484262695,0
[Cu]OB(C1=C(C=C(C=C1C)C)C)OCCOCCOCCOCC[Au],CLO4,0.287614591,44.32876146,-4.688351,0,-18.176441192626953,62.505202652626956,0
[Cu]OB(C1=C(C=C(C=C1C)C)C)OCCOCCOCCOCC[Au],CLO4,0.287614591,43.30078921,-4.70348,0,-18.176441192626953,61.47723040262695,0
[Cu]OB(C1=C(C=C(C=C1C)C)C)OCCOCCOCCOCC[Au],CLO4,0.287614591,42.02524689,-4.733737,0,-18.176441192626953,60.20168808262695,0
[Cu]OB(C1=C(C=C(C=C1C)C)C)OCCOCCOCCOCC[Au],CLO4,0.287614591,40.84392422,-4.748865,0,-18.176441192626953,59.02036541262695,0
[Cu]OB(C1=C(C=C(C=C1C)C)C)OCCOCCOCCOCC[Au],CLO4,0.287614591,40.25662661,-4.763994,0,-18.176441192626953,58.43306780262695,0
[Cu]OB(C1=C(C=C(C=C1C)C)C)OCCOCCOCCOCC[Au],CLO4,0.287614591,39.00545841,-4.80938,0,-18.176441192626953,57.181899602626956,0
[Cu]OB(C1=C(C=C(C=C1C)C)C)OCCOCCOCCOCC[Au],CLO4,0.287614591,37.76414355,-4.824508,0,-18.176441192626953,55.94058474262695,0
[Cu]OB(C1=C(C=C(C=C1C)C)C)OCCOCCOCCOCC[Au],CLO4,0.287614591,36.53275789,-4.869894,0,-18.176441192626953,54.70919908262695,0
[Cu]OB(C1=C(C=C(C=C1C)C)C)OCCOCCOCCOCC[Au],CLO4,0.287614591,35.39217525,-4.892587,0,-18.176441192626953,53.568616442626954,0
[Cu]OB(C1=C(C=C(C=C1C)C)C)OCCOCCOCCOCC[Au],CLO4,0.287614591,34.50198162,-4.91528,0,-18.176441192626953,52.678422812626955,0
[Cu]OB(C1=C(C=C(C=C1C)C)C)OCCOCCOCCOCC[Au],CLO4,0.287614591,33.29615618,-4.945537,0,-18.176441192626953,51.47259737262695,0
[Cu]OB(C1=C(C=C(C=C1C)C)C)OCCOCCOCCOCC[Au],CLO4,0.287614591,32.33837357,-4.990923,0,-18.176441192626953,50.514814762626955,0
[Cu]OB(C1=C(C=C(C=C1C)C)C)OCCOCCOCCOCC[Au],CLO4,0.287614591,31.30747049,-5.006051,0,-18.176441192626953,49.48391168262695,0
[Cu]OB(C1=C(C=C(C=C1C)C)C)OCCOCCOCCOCC[Au],CLO4,0.287614591,30.12660039,-5.036309,0,-18.176441192626953,48.30304158262695,0
[Cu]OB(C1=C(C=C(C=C1C)C)C)OCCOCCOCCOCC[Au],CLO4,0.287614591,29.34433806,-5.081694,0,-18.176441192626953,47.52077925262695,0
[Cu]OB(C1=C(C=C(C=C1C)C)C)OCCOCCOCCOCC[Au],CLO4,0.287614591,28.25608955,-5.096823,0,-18.176441192626953,46.43253074262695,0
[Cu]OB(C1=C(C=C(C=C1C)C)C)OCCOCCOCCOCC[Au],CLO4,0.287614591,27.48352503,-5.12708,0,-18.176441192626953,45.65996622262695,0
[Cu]OB(C1=C(C=C(C=C1C)C)C)OCCOCCOCCOCC[Au],CLO4,0.287614591,25.95012736,-5.172466,0,-18.176441192626953,44.12656855262695,0
[Cu]OB(C1=C(C=C(C=C1C)C)C)OCCOCCOCCOCC[Au],CLO4,0.287614591,25.11342088,-5.202723,0,-18.176441192626953,43.28986207262695,0
[Cu]OB(C1=C(C=C(C=C1C)C)C)OCCOCCOCCOCC[Au],CLO4,0.287614591,24.05534839,-5.255673,0,-18.176441192626953,42.23178958262695,0
[Cu]OB(C1=C(C=C(C=C1C)C)C)OCCOCCOCCOCC[Au],CLO4,0.287614591,23.30414166,-5.270802,0,-18.176441192626953,41.48058285262695,0
[Cu]OB(C1=C(C=C(C=C1C)C)C)OCCOCCOCCOCC[Au],CLO4,0.287614591,21.88720862,-5.316188,0,-18.176441192626953,40.06364981262695,0
[Cu]OB(C1=C(C=C(C=C1C)C)C)OCCOCCOCCOCC[Au],CLO4,0.287614591,21.29465383,-5.346445,0,-18.176441192626953,39.471095022626955,0
[Cu]OB(C1=C(C=C(C=C1C)C)C)OCCOCCOCCOCC[Au],CLO4,0.287614591,22.85520259,-5.316188,0,-18.176441192626953,41.03164378262696,0
[Cu]OB(C1=C(C=C(C=C1C)C)C)OCCOCCOCCOCC[Au],CLO4,0.287614591,19.82367104,-5.369138,0,-18.176441192626953,38.000112232626954,0
[Cu]OB(C1=C(C=C(C=C1C)C)C)OCCOCCOCCOCC[Au],CLO4,0.287614591,18.9480468,-5.429652,0,-18.176441192626953,37.12448799262695,0
[Cu]OB(C1=C(C=C(C=C1C)C)C)OCCOCCOCCOCC[Au],CLO4,0.287614591,17.78871376,-5.475038,0,-18.176441192626953,35.96515495262695,0
[Cu]OB(C1=C(C=C(C=C1C)C)C)OCCOCCOCCOCC[Au],CLO4,0.287614591,16.7818834,-5.505295,0,-18.176441192626953,34.95832459262695,0
[Cu]OB(C1=C(C=C(C=C1C)C)C)OCCOCCOCCOCC[Au],CLO4,0.287614591,15.92432043,-5.565809,0,-18.176441192626953,34.100761622626955,0
[Cu]OB(C1=C(C=C(C=C1C)C)C)OCCOCCOCCOCC[Au],CLO4,0.287614591,14.93024763,-5.603631,0,-18.176441192626953,33.10668882262695,0
[Cu]OB(C1=C(C=C(C=C1C)C)C)OCCOCCOCCOCC[Au],CLO4,0.287614591,14.01331179,-5.656581,0,-18.176441192626953,32.189752982626956,0
[Cu]OB(C1=C(C=C(C=C1C)C)C)OCCOCCOCCOCC[Au],CLO4,0.287614591,12.68368253,-5.717095,0,-18.176441192626953,30.860123722626952,0
[Cu]OB(C1=C(C=C(C=C1C)C)C)OCCOCCOCCOCC[Au],CLO4,0.287614591,12.05808211,-5.739788,0,-18.176441192626953,30.234523302626954,0
[Cu]OB(C1=C(C=C(C=C1C)C)C)OCCOCCOCCOCC[Au],CLO4,0.287614591,11.15931033,-5.762481,0,-18.176441192626953,29.335751522626953,0
[Cu]OB(C1=C(C=C(C=C1C)C)C)OCCOCCOCCOCC[Au],CLO4,0.287614591,10.81514158,-5.807867,0,-18.176441192626953,28.991582772626955,0
[Cu]OB(C1=C(C=C(C=C1C)C)C)OCCOCCOCCOCC[Au],CLO4,0.287614591,9.514816908,-5.838124,0,-18.176441192626953,27.691258100626953,0
[Cu]OB(C1=C(C=C(C=C1C)C)C)OCCOCCOCCOCC[Au],TFSI,0.287614587,57.93570286,-5.100152,0,-18.176441192626953,76.11214405262695,0
[Cu]OB(C1=C(C=C(C=C1C)C)C)OCCOCCOCCOCC[Au],TFSI,0.287614587,57.09564662,-5.115326,0,-18.176441192626953,75.27208781262695,0
[Cu]OB(C1=C(C=C(C=C1C)C)C)OCCOCCOCCOCC[Au],TFSI,0.287614587,55.98218047,-5.130501,0,-18.176441192626953,74.15862166262696,0
[Cu]OB(C1=C(C=C(C=C1C)C)C)OCCOCCOCCOCC[Au],TFSI,0.287614587,54.96811465,-5.153263,0,-18.176441192626953,73.14455584262694,0
[Cu]OB(C1=C(C=C(C=C1C)C)C)OCCOCCOCCOCC[Au],TFSI,0.287614587,53.59527722,-5.176024,0,-18.176441192626953,71.77171841262695,0
[Cu]OB(C1=C(C=C(C=C1C)C)C)OCCOCCOCCOCC[Au],TFSI,0.287614587,52.50525093,-5.229135,0,-18.176441192626953,70.68169212262696,0
[Cu]OB(C1=C(C=C(C=C1C)C)C)OCCOCCOCCOCC[Au],TFSI,0.287614587,51.06321558,-5.236722,0,-18.176441192626953,69.23965677262694,0
[Cu]OB(C1=C(C=C(C=C1C)C)C)OCCOCCOCCOCC[Au],TFSI,0.287614587,49.98999006,-5.274659,0,-18.176441192626953,68.16643125262695,0
[Cu]OB(C1=C(C=C(C=C1C)C)C)OCCOCCOCCOCC[Au],TFSI,0.287614587,48.92384638,-5.312595,0,-18.176441192626953,67.10028757262695,0
[Cu]OB(C1=C(C=C(C=C1C)C)C)OCCOCCOCCOCC[Au],TFSI,0.287614587,47.42549713,-5.342944,0,-18.176441192626953,65.60193832262695,0
[Cu]OB(C1=C(C=C(C=C1C)C)C)OCCOCCOCCOCC[Au],TFSI,0.287614587,46.899979,-5.365706,0,-18.176441192626953,65.07642019262695,0
[Cu]OB(C1=C(C=C(C=C1C)C)C)OCCOCCOCCOCC[Au],TFSI,0.287614587,45.42035818,-5.396055,0,-18.176441192626953,63.596799372626954,0
[Cu]OB(C1=C(C=C(C=C1C)C)C)OCCOCCOCCOCC[Au],TFSI,0.287614587,44.04015201,-5.426404,0,-18.176441192626953,62.21659320262695,0
[Cu]OB(C1=C(C=C(C=C1C)C)C)OCCOCCOCCOCC[Au],TFSI,0.287614587,42.92760337,-5.471927,0,-18.176441192626953,61.10404456262695,0
[Cu]OB(C1=C(C=C(C=C1C)C)C)OCCOCCOCCOCC[Au],TFSI,0.287614587,41.99217166,-5.479514,0,-18.176441192626953,60.16861285262695,0
[Cu]OB(C1=C(C=C(C=C1C)C)C)OCCOCCOCCOCC[Au],TFSI,0.287614587,40.89391841,-5.532625,0,-18.176441192626953,59.07035960262695,0
[Cu]OB(C1=C(C=C(C=C1C)C)C)OCCOCCOCCOCC[Au],TFSI,0.287614587,39.71957719,-5.5478,0,-18.176441192626953,57.896018382626956,0
[Cu]OB(C1=C(C=C(C=C1C)C)C)OCCOCCOCCOCC[Au],TFSI,0.287614587,38.47122814,-5.593323,0,-18.176441192626953,56.647669332626954,0
[Cu]OB(C1=C(C=C(C=C1C)C)C)OCCOCCOCCOCC[Au],TFSI,0.287614587,37.15045462,-5.616085,0,-18.176441192626953,55.32689581262695,0
[Cu]OB(C1=C(C=C(C=C1C)C)C)OCCOCCOCCOCC[Au],TFSI,0.287614587,36.33062961,-5.661608,0,-18.176441192626953,54.507070802626956,0
[Cu]OB(C1=C(C=C(C=C1C)C)C)OCCOCCOCCOCC[Au],TFSI,0.287614587,34.86596139,-5.68437,0,-18.176441192626953,53.042402582626956,0
[Cu]OB(C1=C(C=C(C=C1C)C)C)OCCOCCOCCOCC[Au],TFSI,0.287614587,33.7361885,-5.745068,0,-18.176441192626953,51.91262969262695,0
[Cu]OB(C1=C(C=C(C=C1C)C)C)OCCOCCOCCOCC[Au],TFSI,0.287614587,32.6147666,-5.775417,0,-18.176441192626953,50.791207792626956,0
[Cu]OB(C1=C(C=C(C=C1C)C)C)OCCOCCOCCOCC[Au],TFSI,0.287614587,31.6600241,-5.836115,0,-18.176441192626953,49.836465292626954,0
[Cu]OB(C1=C(C=C(C=C1C)C)C)OCCOCCOCCOCC[Au],TFSI,0.287614587,30.31766431,-5.858877,0,-18.176441192626953,48.49410550262695,0
[Cu]OB(C1=C(C=C(C=C1C)C)C)OCCOCCOCCOCC[Au],TFSI,0.287614587,29.37719114,-5.896813,0,-18.176441192626953,47.553632332626954,0
[Cu]OB(C1=C(C=C(C=C1C)C)C)OCCOCCOCCOCC[Au],TFSI,0.287614587,28.1323178,-5.927162,0,-18.176441192626953,46.30875899262695,0
[Cu]OB(C1=C(C=C(C=C1C)C)C)OCCOCCOCCOCC[Au],TFSI,0.287614587,27.051315,-5.980273,0,-18.176441192626953,45.227756192626956,0
[Cu]OB(C1=C(C=C(C=C1C)C)C)OCCOCCOCCOCC[Au],TFSI,0.287614587,25.90182628,-6.025797,0,-18.176441192626953,44.078267472626955,0
[Cu]OB(C1=C(C=C(C=C1C)C)C)OCCOCCOCCOCC[Au],TFSI,0.287614587,24.83674197,-6.063733,0,-18.176441192626953,43.01318316262695,0
[Cu]OB(C1=C(C=C(C=C1C)C)C)OCCOCCOCCOCC[Au],TFSI,0.287614587,23.70403005,-6.116844,0,-18.176441192626953,41.88047124262695,0
[Cu]OB(C1=C(C=C(C=C1C)C)C)OCCOCCOCCOCC[Au],TFSI,0.287614587,22.50531557,-6.15478,0,-18.176441192626953,40.681756762626954,0
[Cu]OB(C1=C(C=C(C=C1C)C)C)OCCOCCOCCOCC[Au],TFSI,0.287614587,21.83525074,-6.185129,0,-18.176441192626953,40.01169193262695,0
[Cu]OB(C1=C(C=C(C=C1C)C)C)OCCOCCOCCOCC[Au],TFSI,0.287614587,20.35706604,-6.261002,0,-18.176441192626953,38.53350723262695,0
[Cu]OB(C1=C(C=C(C=C1C)C)C)OCCOCCOCCOCC[Au],TFSI,0.287614587,19.76994908,-6.276176,0,-18.176441192626953,37.94639027262696,0
[Cu]OB(C1=C(C=C(C=C1C)C)C)OCCOCCOCCOCC[Au],TFSI,0.287614587,18.6026486,-6.336874,0,-18.176441192626953,36.77908979262695,0
[Cu]OB(C1=C(C=C(C=C1C)C)C)OCCOCCOCCOCC[Au],TFSI,0.287614587,17.37260077,-6.37481,0,-18.176441192626953,35.54904196262695,0
[Cu]OB(C1=C(C=C(C=C1C)C)C)OCCOCCOCCOCC[Au],TFSI,0.287614587,16.43890249,-6.427921,0,-18.176441192626953,34.61534368262696,0
[Cu]OB(C1=C(C=C(C=C1C)C)C)OCCOCCOCCOCC[Au],TFSI,0.287614587,15.29803133,-6.473445,0,-18.176441192626953,33.474472522626954,0
[Cu]OB(C1=C(C=C(C=C1C)C)C)OCCOCCOCCOCC[Au],TFSI,0.287614587,14.09563322,-6.518968,0,-18.176441192626953,32.27207441262695,0
[Cu]OB(C1=C(C=C(C=C1C)C)C)OCCOCCOCCOCC[Au],TFSI,0.287614587,13.32286586,-6.572079,0,-18.176441192626953,31.499307052626953,0
[Cu]OB(C1=C(C=C(C=C1C)C)C)OCCOCCOCCOCC[Au],TFSI,0.287614587,11.72058045,-6.610015,0,-18.176441192626953,29.897021642626953,0
[Cu]OB(C1=C(C=C(C=C1C)C)C)OCCOCCOCCOCC[Au],TFSI,0.287614587,10.89168596,-6.663126,0,-18.176441192626953,29.068127152626953,0
[Cu]OB(C1=C(C=C(C=C1C)C)C)OCCOCCOCCOCC[Au],TFSI,0.287614587,9.794021223,-6.716237,0,-18.176441192626953,27.970462415626955,0
[Cu]SCCSCCOCCCCOC[Au],TFSI,0.450306459,117.4193134,-4.182292,0,-68.19796752929688,185.61728092929687,0
[Cu]SCCSCCOCCCCOC[Au],TFSI,0.450306459,108.4800105,-4.322917,0,-68.19796752929688,176.67797802929687,0
[Cu]SCCSCCOCCCCOC[Au],TFSI,0.450306459,93.51985669,-4.510417,0,-68.19796752929688,161.71782421929686,0
[Cu]SCCSCCOCCCCOC[Au],TFSI,0.450306459,80.33879299,-4.71875,0,-68.19796752929688,148.53676051929688,0
[Cu]SCCSCCOCCCCOC[Au],TFSI,0.450306459,69.44422626,-4.890625,0,-68.19796752929688,137.64219378929687,0
[Cu]SCCSCCOCCCCOC[Au],TFSI,0.450306459,59.92275941,-5.0625,0,-68.19796752929688,128.12072693929687,0
[Cu]SCCSCCOCCCCOC[Au],TFSI,0.450306459,53.6780391,-5.1875,0,-68.19796752929688,121.87600662929688,0
[Cu]SCCSCCOCCCCOC[Au],TFSI,0.450306459,47.52901858,-5.3125,0,-68.19796752929688,115.72698610929687,0
[Cu]SCCSCCOCCCCOC[Au],TFSI,0.450306459,43.034338,-5.432292,0,-68.19796752929688,111.23230552929687,0
[Cu]SCCSCCOCCCCOC[Au],TFSI,0.450306459,38.66400918,-5.541667,0,-68.19796752929688,106.86197670929687,0
[Cu]SCCSCCOCCCCOC[Au],TFSI,0.450306459,36.0244424,-5.604167,0,-68.19796752929688,104.22240992929687,0
[Cu]SCCSCCOCCCCOC[Au],TFSI,0.450306459,33.55189649,-5.677083,0,-68.19796752929688,101.74986401929687,0
[Cu]SCCSCCOCCCCOC[Au],TFSI,0.450306459,31.23926273,-5.734375,0,-68.19796752929688,99.43723025929688,0
[Cu]SCCSCCOCCCCOC[Au],TFSI,0.450306459,29.67695014,-5.78125,0,-68.19796752929688,97.87491766929688,0
[Cu]SCCSCCOCCCCOC[Au],TFSI,0.450306459,28.13050239,-5.817708,0,-68.19796752929688,96.32846991929688,0
[Cu]SCCSCCOCCCCOC[Au],TFSI,0.450306459,27.06915999,-5.885417,0,-68.19796752929688,95.26712751929688,0
[Cu]SCCSCCOCCCCOC[Au],TFSI,0.450306459,26.01526907,-5.927083,0,-68.19796752929688,94.21323659929688,0
[Cu]SCCSCCOCCCCOC[Au],TFSI,0.450306459,25.20071724,-5.979167,0,-68.19796752929688,93.39868476929688,0
[Cu]SCCSCCOCCCCOC[Au],TFSI,0.450306459,24.96875143,-6.03125,0,-68.19796752929688,93.16671895929687,0
[Cu]SCCSCCOCCCCOC[Au],TFSI,0.450306459,24.62156692,-6.09375,0,-68.19796752929688,92.81953444929687,0
[Cu]SCCCCSCCOCCCCOC[Au],TFSI,0.399836408,115.0472508,-4.067708,0,-56.43208694458008,171.47933774458008,0
[Cu]SCCCCSCCOCCCCOC[Au],TFSI,0.399836408,105.6528013,-4.203125,0,-56.43208694458008,162.08488824458007,0
[Cu]SCCCCSCCOCCCCOC[Au],TFSI,0.399836408,91.94901668,-4.380208,0,-56.43208694458008,148.38110362458008,0
[Cu]SCCCCSCCOCCCCOC[Au],TFSI,0.399836408,78.55573766,-4.588542,0,-56.43208694458008,134.98782460458008,0
[Cu]SCCCCSCCOCCCCOC[Au],TFSI,0.399836408,67.01324434,-4.75,0,-56.43208694458008,123.44533128458008,0
[Cu]SCCCCSCCOCCCCOC[Au],TFSI,0.399836408,59.05726145,-4.916667,0,-56.43208694458008,115.48934839458008,0
[Cu]SCCCCSCCOCCCCOC[Au],TFSI,0.399836408,52.15322327,-5.03125,0,-56.43208694458008,108.58531021458008,0
[Cu]SCCCCSCCOCCCCOC[Au],TFSI,0.399836408,46.72655324,-5.15625,0,-56.43208694458008,103.15864018458008,0
[Cu]SCCCCSCCOCCCCOC[Au],TFSI,0.399836408,42.64382831,-5.25,0,-56.43208694458008,99.07591525458008,0
[Cu]SCCCCSCCOCCCCOC[Au],TFSI,0.399836408,38.41064466,-5.34375,0,-56.43208694458008,94.84273160458008,0
[Cu]SCCCCSCCOCCCCOC[Au],TFSI,0.399836408,35.52674908,-5.411458,0,-56.43208694458008,91.95883602458008,0
[Cu]SCCCCSCCOCCCCOC[Au],TFSI,0.399836408,33.06203162,-5.5,0,-56.43208694458008,89.49411856458008,0
[Cu]SCCCCSCCOCCCCOC[Au],TFSI,0.399836408,30.99781584,-5.536458,0,-56.43208694458008,87.42990278458008,0
