Repository: Why04fps/BatterySeparatorML

# 锂电池隔膜筛选工具

> 用机器学习从聚合物分子结构快速预测隔膜关键性能，加速候选材料筛选

**作者：Why**

## 1. 项目简介

隔膜是锂电池最关键的部件之一，性能直接决定电池安全。传统依赖实验筛选候选材料，周期长（数月）、效率低。本项目使用 **RDKit 分子描述符 + XGBoost** 构建机器学习模型，从聚合物 SMILES 秒级预测隔膜的 **Tg（玻璃化转变温度）、Td（热分解温度）、离子电导率**，并配套 **Streamlit 网页筛选工具**，将筛选周期从数月压缩到秒级。

## 2. 项目背景

锂电池隔膜材料的开发依赖大量实验试错：合成 → 制膜 → 测试 → 筛选，单轮周期数月。材料创新需求（高能量密度、高安全性）要求更高效的筛选手段。本工具的目标是：**输入分子结构，快速预测性能，先筛后验**，让研究者把精力集中在最有希望的候选材料上。

## 3. 数据来源

整合自多个公开数据集 + 文献补充数据，覆盖 3 个性能目标：

| 目标 | 数据源 | 清洗后样本 | 说明 |
|------|--------|-----------|------|
| **Tg** | Polymer_UQ（Tg_Original + Tg_OOD_EXP） | 7125 | 实验 Tg，去重 |
| **Td** | Polymer_UQ（Td） | 1412 | 实验 Td，去重 |
| **离子电导率** | PolymerElectrolyteData（16009 条） | 14094 | 聚合物+盐+浓度+温度，log 尺度 |

File: data/td.csv (part 1 of 3)
SMILES,Td
*C*,382.5
*C(C*)C,394.6125
*C(C*)c1ccccc1,331.8933333
*C(C*)c1ccc(cc1)C,318.0
*C(C*)c1ccc(cc1)F,368.0
*C(C*)c1ccncc1,325.0
*C(C*)C#N,212.0
*C1c2c(CC1*)cccc2,357.0
*C(=C(*)C)[Si](C)(C)C,390.0
*C(C*)C(=O)O,425.0
*C(C*)C(=O)OCCCC,327.5
*C(C*)C(=O)OC(C)(C)C,241.0
*C(C*)(C(=O)OC)C,269.575
*C(C*)(C(=O)OCC)C,231.6666667
*C(C*)(C(=O)OCCC)C,246.0
*C(C*)(C(=O)OC(C)C)C,217.0
*C(C*)(C(=O)OCCCC)C,179.0
*C(C*)(C(=O)OC(CC)C)C,223.0
*C(C*)(C(=O)OCC(C)C)C,166.0
*C(C*)(C(=O)OC(C)(C)C)C,224.0
*C(C*)(C(=O)Oc1ccccc1)C,242.0
*C(C*)(C(=O)OCCO)C,286.0
*C(C*)(C(=O)OCCN(C)C)C,159.1
*C(C*)(C(=O)OCCCCC)C,285.0
*C(C*)(C(=O)N)C,291.0
*C(C*)(C(=O)OCCCCCCOc1ccc(cc1)c1ccc(cc1)OC)C,323.0
*C(C*)(C(=O)OCC#C)C,280.0
*C(C*)Cl,240.6666667
*C(*)(F)F,522.5571429
*OCC*,310.81
*OC(C*)c1ccccc1,310.0
*Oc1c(cc(cc1C)*)C,430.0
*Oc1c(cc(cc1OC)*)OC,350.0
*Oc1ccc(cc1)C(=O)NCC(CCCNC(=O)c1ccc(cc1)*)(C)C,316.0
*Oc1ccc(cc1)NC(=O)c1cc(ccc1)C(=O)Nc1ccc(cc1)*,427.0
*Oc1ccc(cc1)NC(=O)c1ccc(cc1)C(=O)Nc1ccc(cc1)*,460.0
*Oc1ccc(cc1)S(=O)(=O)c1ccc(cc1)*,500.5
*Oc1ccc(cc1)S(=O)(=O)c1ccc(cc1)Oc1ccc(cc1)C(c1ccc(cc1)*)(C)C,483.4
*c1oc2c(n1)ccc(c2)c1ccc2c(oc(n2)CCCCCCCC*)c1,300.0
*Oc1ccc(cc1)Oc1ccc(cc1)C(=O)c1ccc(cc1)*,572.325
*Oc1ccc(cc1)C(c1ccc(cc1)Oc1ccc(cc1)C(=O)c1ccc(cc1)*)(C)C,501.0
*Oc1ccc(cc1)C(c1ccc(cc1)Oc1ccc(cc1)C(=O)c1ccc(cc1)*)(C(F)(F)F)C(F)(F)F,521.0
*Oc1ccc(cc1)S(=O)(=O)c1ccc(cc1)Oc1ccc(cc1)c1ccc(cc1)*,523.0
*Oc1ccc(cc1)Oc1ccc(cc1)S(=O)(=O)c1ccc(cc1)*,494.0
*Oc1cc(ccc1)NC(=O)CCCCC(=O)Nc1ccc(cc1)*,340.0
*Oc1ccc(cc1)NC(=O)CCCCC(=O)Nc1ccc(cc1)*,370.0
*Oc1cc(ccc1)NC(=O)CCCCCCCC(=O)Nc1ccc(cc1)*,370.0
*Oc1ccc(cc1)NC(=O)CCCCCCCC(=O)Nc1ccc(cc1)*,340.0
*Oc1cc(ccc1)NC(=O)CCCCCCCCCCC(=O)Nc1ccc(cc1)*,360.0
*Oc1ccc(cc1)NC(=O)CCCCCCCCCCC(=O)Nc1ccc(cc1)*,370.0
*Oc1ccc(cc1)N=Cc1cc(c(cc1)OC(=O)CCCCC(=O)Oc1c(cc(cc1)C=Nc1ccc(cc1)*)OC)OC,200.0
*Oc1ccc(cc1)N=Cc1cc(c(cc1)OC(=O)c1cc(ccc1)C(=O)Oc1c(cc(cc1)C=Nc1ccc(cc1)*)OC)OC,190.0
*Oc1ccc(cc1)N=Cc1cc(c(cc1)OC(=O)CCCCCCCCC(=O)Oc1c(cc(cc1)C=Nc1ccc(cc1)*)OC)OC,280.0
*Oc1cc(ccc1)NC(=O)CCCCCC(=O)Nc1ccc(cc1)*,340.0
*Oc1ccc(cc1)NC(=O)CCCCCC(=O)Nc1ccc(cc1)*,340.0
*Oc1cc(ccc1)NC(=O)CCCCCCCCC(=O)Nc1ccc(cc1)*,370.0
*Oc1ccc(cc1)NC(=O)CCCCCCCCC(=O)Nc1ccc(cc1)*,370.0
*Oc1cc(ccc1)NC(=O)CCCCCCC(=O)Nc1ccc(cc1)*,360.0
*Oc1ccc(cc1)NC(=O)CCCCCCC(=O)Nc1ccc(cc1)*,340.0
*Oc1cc(ccc1)NC(=O)CCCCCCCCCC(=O)Nc1ccc(cc1)*,360.0
*Oc1ccc(cc1)NC(=O)CCCCCCCCCC(=O)Nc1ccc(cc1)*,360.0
*c1nc2c(c(c1)c1ccccc1)cc(cc2)Oc1cc2c(nc(cc2c2ccccc2)c2ccc(cc2)Oc2ccc(cc2)*)cc1,630.0
*OC(COC(=O)c1cc(ccc1)C(C(C(c1cc(ccc1)C(=O)OCC(*)(F)F)(F)F)(F)F)(F)F)(F)F,340.0
*OC(COC(=O)c1cc(ccc1)C(=O)OCC(*)(F)F)(F)F,380.0
*OC(COC(=O)c1cc(cc(c1)OCCCCC)C(=O)OCC(*)(F)F)(F)F,380.0
*c1sc(c(c1OCCCC)OCCCC)C=C*,300.0
*Oc1ccc(cc1)C(c1ccc(cc1)Oc1ccc(cc1)C(=O)c1c(cccc1)c1c(cccc1)C(=O)c1ccc(cc1)*)(C)C,491.0
*Oc1ccc(cc1)C(c1ccc(cc1)Oc1ccc(cc1)C(=O)c1c(cccc1)c1c(cccc1)C(=O)c1ccc(cc1)*)(C(F)(F)F)C(F)(F)F,523.0
*Oc1ccc(cc1)c1ccc(cc1)Oc1ccc(cc1)C(=O)c1c(cccc1)c1c(cccc1)C(=O)c1ccc(cc1)*,500.0
*Oc1ccc(cc1)Oc1ccc(cc1)C(=O)c1c(cccc1)c1c(cccc1)C(=O)c1ccc(cc1)*,493.0
*Oc1cc(c(cc1)C(=O)c1ccccc1)c1c(ccc(c1)Oc1ccc(cc1)C(c1ccc(cc1)*)(C)C)C(=O)c1ccccc1,475.0
*Oc1cc(c(cc1)C(=O)c1ccccc1)c1c(ccc(c1)Oc1ccc(cc1)C(c1ccc(cc1)*)(C(F)(F)F)C(F)(F)F)C(=O)c1ccccc1,500.0
*Oc1cc(c(cc1)C(=O)c1ccccc1)c1c(ccc(c1)Oc1ccc(cc1)c1ccc(cc1)*)C(=O)c1ccccc1,473.0
*Oc1ccc(cc1)Oc1cc(c(cc1)C(=O)c1ccccc1)c1c(ccc(c1)*)C(=O)c1ccccc1,462.0
*c1sc(cc1)Oc1ccc(cc1)C(c1ccc(cc1)Oc1ccc(cc1)S(=O)(=O)*)(C)C,393.8
*n1c(nc2c1cccc2)c1ccc(cc1)Oc1ccc(cc1)S(=O)(=O)c1ccc(cc1)Oc1ccc(cc1)c1nc2c(n1c1ccc(cc1)c1ccc(cc1)*)cccc2,493.0
*c1nc2c(n1c1ccc(cc1)n1c(nc3c1cccc3)c1ccc(cc1)Oc1ccc(cc1)S(=O)(=O)c1ccc(cc1)Oc1ccc(cc1)*)cccc2,467.0
*n1c(nc2c1cccc2)c1ccc(cc1)Oc1ccc(cc1)C(=O)c1ccc(cc1)Oc1ccc(cc1)c1nc2c(n1c1ccc(cc1)c1ccc(cc1)*)cccc2,484.0
*c1nc2c(n1c1ccc(cc1)n1c(nc3c1cccc3)c1ccc(cc1)Oc1ccc(cc1)C(=O)c1ccc(cc1)Oc1ccc(cc1)*)cccc2,522.0
*n1c(nc2c1cccc2)c1ccc(cc1)Oc1ccc(cc1)C(=O)c1ccc(cc1)C(=O)c1ccc(cc1)Oc1ccc(cc1)c1nc2c(n1c1ccc(cc1)c1ccc(cc1)*)cccc2,510.0
*c1nc2c(n1c1ccc(cc1)n1c(nc3c1cccc3)c1ccc(cc1)Oc1ccc(cc1)C(=O)c1ccc(cc1)C(=O)c1ccc(cc1)Oc1ccc(cc1)*)cccc2,513.0
*n1c(nc2c1cccc2)c1ccc(cc1)Oc1ccc(cc1)C(=O)c1cc(ccc1)C(=O)c1ccc(cc1)Oc1ccc(cc1)c1nc2c(n1c1ccc(cc1)c1ccc(cc1)*)cccc2,515.0
*c1nc2c(n1c1ccc(cc1)n1c(nc3c1cccc3)c1ccc(cc1)Oc1ccc(cc1)C(=O)c1cc(ccc1)C(=O)c1ccc(cc1)Oc1ccc(cc1)*)cccc2,512.0
*n1c(nc2c1cccc2)c1ccc(cc1)Oc1ccc(cc1)C(=O)c1ccc(cc1)Oc1ccc(cc1)C(=O)c1ccc(cc1)Oc1ccc(cc1)c1nc2c(n1c1ccc(cc1)c1ccc(cc1)*)cccc2,502.0
*c1nc2c(n1c1ccc(cc1)n1c(nc3c1cccc3)c1ccc(cc1)Oc1ccc(cc1)C(=O)c1ccc(cc1)Oc1ccc(cc1)C(=O)c1ccc(cc1)Oc1ccc(cc1)*)cccc2,514.0
*Oc1cc(ccc1)NC(=O)c1cc(ccc1)C(=O)Nc1ccc(cc1)*,410.0
*Oc1cc(ccc1)NC(=O)c1ccc(cc1)C(=O)c1cc(ccc1)C(=O)Nc1ccc(cc1)*,430.0
*c1oc(cc1)CC*,356.5
*Oc1ccc(cc1)NC(=O)c1ccc(cc1)P(=O)(c1ccc(cc1)C(=O)Nc1ccc(cc1)*)c1ccccc1,435.0
*Oc1cc(ccc1)NC(=O)c1ccc(cc1)P(=O)(c1ccc(cc1)C(=O)Nc1cc(ccc1)Oc1ccc(cc1)P(=O)(c1ccc(cc1)*)c1ccccc1)c1ccccc1,450.0
*Oc1ccc(cc1)NC(=O)c1ccc(cc1)P(=O)(c1ccc(cc1)C(=O)Nc1ccc(cc1)Oc1ccc(cc1)P(=O)(c1ccc(cc1)*)c1ccccc1)c1ccccc1,440.0
*Oc1c(cc(c(c1)OC)*)OC,245.0
*c1sc2c(n1)ccc(c2)c1ccc2c(sc(n2)CCCCCCCC*)c1,300.0
*c1sc(cc1)CC*,398.0
*OC(=O)CCC(=O)OCCCC*,363.1428571
*OC(=O)CCCCCCCCC(=O)OCCCC*,350.0
*OC(=O)CCCCCCCCC(=O)OCCCCCC*,338.5
*OC(=O)c1ccc(cc1)C(=O)OCC*,408.7625
*OC(=O)c1ccc(cc1)C(=O)OCCCC*,373.5666667
*OC(=O)c1ccc(cc1)C(=O)OCCCCCC*,370.0
*Oc1ccc(cc1)C(c1ccc(cc1)OC(=O)c1ccc(cc1)C(=O)*)(C)C,486.0
*OC(=O)c1cc2c(cc1)cc(cc2)C(=O)OCC*,410.5
*OC(=O)CCC(=O)OCCCCCC*,361.0
*OC(=O)CCCCC*,355.6666667
*OC(CC(=O)*)C,251.0
*OC(C(=O)*)C,331.456
*Oc1c(cc(cc1)C=Nc1c2c(ccc1)c(ccc2)N=Cc1cc(c(cc1)OC(=O)c1cc(ccc1)C(=O)*)OC)OC,240.0
*Oc1c(cc(cc1)C=Nc1c2c(ccc1)c(ccc2)N=Cc1cc(c(cc1)OC(=O)c1ccc(cc1)C(=O)*)OC)OC,250.0
*Oc1c(cc(cc1)C=Nc1c2c(ccc1)c(ccc2)N=Cc1cc(c(cc1)OC(=O)CCCCCCCCC(=O)*)OC)OC,230.0
*Oc1c(cc(cc1)C=Nc1ccc(cc1)N=Cc1cc(c(cc1)OC(=O)CCCCC(=O)*)OC)OC,190.0
*Oc1c(cc(cc1)C=Nc1ccc(cc1)N=Cc1cc(c(cc1)OC(=O)c1cc(ccc1)C(=O)*)OC)OC,235.0
*Oc1c(cc(cc1)C=Nc1ccc(cc1)N=Cc1cc(c(cc1)OC(=O)CCCCCCCCC(=O)*)OC)OC,190.0
*OC(=O)CCCCCCCC(=O)OCCCC*,350.0
*OC(=O)COCC(=O)OCCCC*,380.0
*OC(=O)c1cc(ccc1)c1cc(ccc1)C(=O)OCC(C(C(C*)(F)F)(F)F)(F)F,446.0
*OC(=O)c1cc(ccc1)C(C(C(c1cc(ccc1)C(=O)OCC(C(C(C*)(F)F)(F)F)(F)F)(F)F)(F)F)(F)F,437.0
*OC(=O)c1cc2c(cc1)cc(cc2)C(=O)OCCC*,379.0
*Oc1c(cc(cc1)C=Nc1ccc(cc1)c1ccc(cc1)N=Cc1cc(c(cc1)OC(=O)CCCCCCCCC(=O)*)OC)OC,320.0
*Oc1c(cc(cc1)C=Nc1ccc(cc1)c1ccc(cc1)N=Cc1cc(c(cc1)OC(=O)CCCCC(=O)*)OC)OC,320.0
*c1cc2c(C(=O)N(C2=O)c2ccc(cc2)C(=O)Nc2ccc(cc2)C(=O)OCCCCOC(=O)*)cc1,415.0
*c1cc2c(C(=O)N(C2=O)c2ccc(cc2)C(=O)Nc2ccc(cc2)C(=O)OCCCCCOC(=O)*)cc1,410.0
*c1cc2c(C(=O)N(C2=O)c2ccc(cc2)C(=O)Nc2ccc(cc2)C(=O)OCCCCCCOC(=O)*)cc1,413.0
*c1cc2c(C(=O)N(C2=O)c2ccc(cc2)C(=O)Nc2ccc(cc2)C(=O)OCCCCCCCOC(=O)*)cc1,410.0
*c1cc2c(C(=O)N(C2=O)c2ccc(cc2)C(=O)Nc2ccc(cc2)C(=O)OCCCCCCCCOC(=O)*)cc1,412.0
*c1cc2c(C(=O)N(C2=O)c2ccc(cc2)C(=O)Nc2ccc(cc2)C(=O)OCCCCCCCCCOC(=O)*)cc1,405.0
*c1cc2c(C(=O)N(C2=O)c2ccc(cc2)C(=O)Nc2ccc(cc2)C(=O)OCCCCCCCCCCOC(=O)*)cc1,402.0
*c1cc2c(C(=O)N(C2=O)c2ccc(cc2)C(=O)Nc2ccc(cc2)C(=O)OCCCCCCCCCCCCOC(=O)*)cc1,405.0
*c1ccc2c(c1)c(=O)oc(n2)c1cc(cc(c1)N1C(=O)c2c(C1=O)cccc2)c1oc(=O)c2c(ccc(c2)C*)n1,415.0
*NC(=O)CCCCC(=O)NCCCC*,404.0
*NC(=O)CCCCC*,390.3909091
*NC(=O)CCCCC(=O)NCCCCCC*,410.5
*NC(=O)CCCCC(=O)NCCCCCCCCC*,372.5
*Nc1ccc(cc1)c1ccc(cc1)NC(=O)c1cc(ccc1)C(=O)*,370.0
*NC(=O)c1cc(ccc1)C(=O)NCC(CCC*)(C)C,302.0
*NC(=O)CCCCC(=O)NCc1cc(ccc1)C*,396.8
*NC(=O)CCCCC(=O)NCC(CCC*)(C)C,305.0
*NC(=O)CCCCCCCC(=O)NCC(CCC*)(C)C,346.0
*NC(=O)CCCCCC(=O)NCC(CCC*)(C)C,341.0
*NC(=O)c1ccc(cc1)C(=O)NCC(CCC*)(C)C,285.0
*NC(=O)C(=O)NCC(CCC*)(C)C,286.0
*Nc1ccc(cc1)NC(=O)c1ccc(cc1)C(=O)*,522.5
*NC(=O)c1ccc(cc1)C(=O)NCCCCCC*,479.0
*NC(=O)CCCCC(=O)NC*,480.0
*NC(=O)CCCCCCCCC(=O)NC*,530.0
*Nc1ccc(cc1)NC(=O)c1ccc(cc1)P(=O)(c1ccc(cc1)C(=O)*)c1ccccc1,425.0
*NC(=O)c1c(c(c(c(c1Cl)Cl)C(=O)NCCCCCC*)Cl)Cl,364.0
*Nc1ccc(cc1)NC(=O)c1cc(ccc1)C(=O)c1ccc(cc1)C(=O)*,457.0
*Nc1cc(ccc1)C(=O)c1ccc(cc1)NC(=O)c1cc(ccc1)C(=O)c1ccc(cc1)C(=O)*,388.0
*Nc1ccc(cc1)NC(=O)c1ccc(cc1)NC(=O)c1ccc(cc1)P(=O)(c1ccc(cc1)C(=O)*)c1ccccc1,430.0
*NC(=O)NCCCCCC*,370.0
*Nc1ccc(cc1)Cc1ccc(cc1)NC(=O)NCCCCCCNC(=O)*,330.0
*n1c(=O)c2cc3c(cc2c1=O)c(=O)n(c3=O)c1ccc(cc1)Oc1ccc(cc1)*,529.1076923
*c1cc2c(C(=O)N(C2=O)c2ccc(cc2)Oc2ccc(cc2)N2C(=O)c3c(C2=O)cc(cc3)C(=O)Oc2ccc(cc2)OC(=O)*)cc1,433.5
*N1C(=O)c2c(C1=O)cc(cc2)Oc1cc2c(C(=O)N(C2=O)c2ccc(cc2)Oc2ccc(cc2)*)cc1,478.074
*N1C(=O)c2c(C1=O)cc(cc2)Oc1cc(ccc1)Oc1cc2c(C(=O)N(C2=O)c2ccc(cc2)Oc2cc(ccc2)Oc2ccc(cc2)*)cc1,476.85
*c1cc2c(C(=O)N(C2=O)c2ccc(cc2)Cc2ccc(cc2)N2C(=O)c3c(C2=O)cc(cc3)C(C(C(*)(F)F)(F)F)(F)F)cc1,496.0
*c1cc2c(C(=O)N(C2=O)c2ccc(cc2)Oc2ccc(cc2)N2C(=O)c3c(C2=O)cc(cc3)C(C(C(*)(F)F)(F)F)(F)F)cc1,510.0
*n1c(=O)c2cc3c(cc2c1=O)c(=O)n(c3=O)c1cc(ccc1)Oc1ccc(cc1)S(=O)(=O)c1ccc(cc1)Oc1cc(ccc1)*,570.0
*N1C(=O)c2c(C1=O)cc(cc2)c1cc2c(C(=O)N(C2=O)c2ccc(cc2)Oc2ccc(cc2)*)cc1,554.0966667
*N1C(=O)c2c(C1=O)c(ccc2)c1cc2c(C(=O)N(C2=O)c2ccc(cc2)Oc2ccc(cc2)*)cc1,543.0
*N1C(=O)c2c(C1=O)cc(cc2)Oc1cc2c(C(=O)N(C2=O)CCCCCCCC*)cc1,467.0
*N1C(=O)c2c(C1=O)cc(cc2)Oc1cc2c(C(=O)N(C2=O)c2ccc(cc2)Oc2cc(ccc2)Oc2ccc(cc2)*)cc1,478.425
*N1C(=O)c2c(C1=O)cc(cc2)Oc1cc2c(C(=O)N(C2=O)c2ccc(cc2)Oc2ccc(cc2)Oc2ccc(cc2)*)cc1,515.0
*c1cc2c(C(=O)N(C2=O)c2cc(ccc2)Oc2ccc(cc2)N2C(=O)c3c(C2=O)cc(cc3)C(*)(C(F)(F)F)C(F)(F)F)cc1,545.6
*c1cc2c(C(=O)N(C2=O)c2ccc(cc2)Oc2ccc(cc2)N2C(=O)c3c(C2=O)cc(cc3)C(*)(C(F)(F)F)C(F)(F)F)cc1,515.2322222
*c1cc2c(C(=O)N(C2=O)c2ccc(cc2)Oc2ccc(cc2)Oc2ccc(cc2)N2C(=O)c3c(C2=O)cc(cc3)C(*)(C(F)(F)F)C(F)(F)F)cc1,494.0
*c1cc2c(C(=O)N(C2=O)c2ccc(cc2)Oc2cc(ccc2)Oc2ccc(cc2)N2C(=O)c3c(C2=O)cc(cc3)C(*)(C(F)(F)F)C(F)(F)F)cc1,489.0
*c1cc2c(C(=O)N(C2=O)c2ccc(cc2)Oc2ccc(cc2)C(=O)c2cc(ccc2)C(=O)c2ccc(cc2)Oc2ccc(cc2)N2C(=O)c3c(C2=O)cc(cc3)C(=O)*)cc1,500.3333333
*N1C(=O)c2c(C1=O)cc(cc2)C(=O)c1cc2c(C(=O)N(C2=O)CCCCCC*)cc1,455.0
*c1cc2c(C(=O)N(C2=O)c2cc(ccc2)N2C(=O)c3c(C2=O)cc(cc3)C(=O)*)cc1,490.0
*c1cc2c(C(=O)N(C2=O)c2ccc(cc2)Oc2ccc(cc2)N2C(=O)c3c(C2=O)cc(cc3)C(=O)*)cc1,468.1218182
*c1cc2c(C(=O)N(C2=O)c2ccc(cc2)Cc2ccc(cc2)N2C(=O)c3c(C2=O)cc(cc3)C(=O)*)cc1,490.0
*c1cc2c(C(=O)N(C2=O)c2cc(ccc2)OCCOCCOc2cc(ccc2)N2C(=O)c3c(C2=O)cc(cc3)C(=O)*)cc1,408.0
*c1cc2c(C(=O)N(C2=O)c2ccc(cc2)OCCOc2ccc(cc2)N2C(=O)c3c(C2=O)cc(cc3)C(=O)*)cc1,485.0
*c1cc2c(C(=O)N(C2=O)c2ccc(cc2)OCCOCCOc2ccc(cc2)N2C(=O)c3c(C2=O)cc(cc3)C(=O)*)cc1,432.0
*c1cc2c(C(=O)N(C2=O)c2ccc(cc2)OCCOCCOCCOc2ccc(cc2)N2C(=O)c3c(C2=O)cc(cc3)C(=O)*)cc1,432.0
*N1C(=O)c2c(C1=O)cc(cc2)Oc1ccc(cc1)C(c1ccc(cc1)Oc1cc2c(C(=O)N(C2=O)c2cc(ccc2)*)cc1)(C)C,522.0
*N1C(=O)c2c(C1=O)cc(cc2)Oc1cc(ccc1)Oc1cc2c(C(=O)N(C2=O)c2ccc(cc2)Oc2ccc(cc2)*)cc1,466.85
*c1cc2c(C(=O)N(C2=O)c2ccc(cc2)Cc2ccc(cc2)N2C(=O)c3c(C2=O)cc(cc3)C(*)(C(F)(F)F)C(F)(F)F)cc1,500.0
*c1cc2c(C(=O)N(C2=O)c2ccc(cc2)C(c2ccc(cc2)N2C(=O)c3c(C2=O)cc(cc3)C(*)(C(F)(F)F)C(F)(F)F)(C)C)cc1,480.0
*c1cc2c(C(=O)N(C2=O)c2ccc(cc2)C(=O)NC2CCC(CC2)CC2CCC(CC2)NC(=O)*)cc1,365.0
*N1C(=O)C(CC1=O)Nc1ccc(cc1)Cc1ccc(cc1)NC1C(=O)N(C(=O)C1)c1ccc(cc1)Cc1ccc(cc1)*,405.0
*N1C(=O)c2c(C1=O)cc(cc2)c1cc2c(C(=O)N(C2=O)c2cc(ccc2)Oc2ccc(cc2)*)cc1,580.0
*c1cc2c(C(=O)N(C2=O)c2ccc(cc2)OCCOCCOCCOCCOc2ccc(cc2)N2C(=O)c3c(C2=O)cc(cc3)C(=O)*)cc1,400.0
*c1cc2c(C(=O)N(C2=O)c2cc(ccc2)C=CC(=O)OCCOC(=O)*)cc1,325.0
*c1cc2c(C(=O)N(C2=O)c2ccc(cc2)C(c2ccc(cc2)N2C(=O)c3c(C2=O)cc(cc3)C(=O)*)(C(F)(F)F)C(F)(F)F)cc1,510.0
*c1cc2c(C(=O)N(C2=O)c2ccc(cc2)N2C(=O)c3c(C2=O)cc(cc3)C(*)(C(F)(F)F)C(F)(F)F)cc1,525.0
*c1cc2c(C(=O)N(C2=O)c2ccc(cc2)C(c2ccc(cc2)N2C(=O)c3c(C2=O)cc(cc3)C(*)(C(F)(F)F)C(F)(F)F)(C(F)(F)F)C(F)(F)F)cc1,500.0
*c1cc2c(C(=O)N(C2=O)c2c(cc(c(c2C)N2C(=O)c3c(C2=O)cc(cc3)C(*)(C(F)(F)F)C(F)(F)F)C)C)cc1,510.0
*c1cc2c(C(=O)N(C2=O)c2c(c(c(c(c2C)C)N2C(=O)c3c(C2=O)cc(cc3)C(*)(C(F)(F)F)C(F)(F)F)C)C)cc1,500.0
*c1cc2c(C(=O)N(C2=O)c2cc3c(C(CC3(c3ccc(cc3)N3C(=O)c4c(C3=O)cc(cc4)C(=O)*)C)(C)C)cc2)cc1,500.0
*OC(=O)c1ccc(cc1)C(C(C(c1ccc(cc1)C(=O)*)(F)F)(F)F)(F)F,335.0
*Oc1ccc(cc1)C(c1ccc(cc1)OC(=O)*)(C)C,506.92
*Oc1cc(ccc1)C(C(C(c1cc(ccc1)OC(=O)*)(F)F)(F)F)(F)F,395.0
*N(CC*)C(=O)c1ccccc1,351.0
*c1nc2c(nc1c1ccccc1)cc(cc2)c1cc2c(nc(c(n2)c2ccc(cc2)*)c2ccccc2)cc1,555.0
*c1nc2c(nc1c1ccccc1)cc(cc2)c1cc2c(nc(c(n2)c2cc(ccc2)*)c2ccccc2)cc1,568.0
*c1nc2c(nc1c1cc3c(cc1)cccc3)cc(cc2)c1cc2c(nc(c(n2)c2ccc(cc2)*)c2cc3c(cc2)cccc3)cc1,577.0
*c1nc2c(nc1c1cc3c(cc1)cccc3)cc(cc2)c1cc2c(nc(c(n2)c2cc(ccc2)*)c2cc3c(cc2)cccc3)cc1,564.0
*[Si](C*)(C)C,585.0
*O[Si](*)(C)C,356.5
*O[Si](c1cc(ccc1)C(C(c1cc(ccc1)[Si](*)(C)C)(F)F)(F)F)(C)C,470.0
*O[Si](c1cc(ccc1)C(C(C(c1cc(ccc1)[Si](*)(C)C)(F)F)(F)F)(F)F)(C)C,465.0
*O[Si](c1ccc(cc1)[Si](*)(C)C)(C)C,411.0
*N=P(*)(Oc1ccccc1)Oc1ccccc1,395.0
*OS(=O)(=O)c1ccc(cc1)*,375.0
*c1ccc(cc1)*,462.5
*c1ccc(cc1)C(*)C,451.0
*c1ccc(cc1)CC*,310.0
*c1cc(ccc1)CC*,390.0
*c1cc(ccc1)*,360.0
*c1cc(ccc1)C(C(C(*)(F)F)(F)F)(F)F,450.0
*c1c(cc(cc1)*)O,470.0
*C(C*)c1ccc(cc1)Cn1c2ccccc2c2ccccc12,416.0
*C(C*)c1c(ccc(c1)C(=O)Oc1ccc(cc1)OC)C(=O)Oc1ccc(cc1)OC,396.0
*C(C*)c1c(ccc(c1)C(=O)Oc1ccc(cc1)OCCCC)C(=O)Oc1ccc(cc1)OCCCC,406.0
*C(C*)c1ccc(cc1)N(c1ccccc1)c1ccccc1,333.0
*C(C*)c1c(ccc(c1)c1ccc(cc1)C(=O)OC(CC)C)c1ccc(cc1)C(=O)OC(CC)C,331.7
*C(C*)c1c(ccc(c1)c1ccc(cc1)C(=O)OC(CCCCCC)C)c1ccc(cc1)C(=O)OC(CCCCCC)C,324.6
*C(C*)c1c(ccc(c1)c1ccc(cc1)C(=O)OC1C(CCC(C1)C)C(C)C)c1ccc(cc1)C(=O)OC1C(CCC(C1)C)C(C)C,319.0
*C(C*)c1c(ccc(c1)C(=O)OC)c1ccc(cc1)OCCCCCCCC,392.0
*C(C*)c1c(ccc(c1)C(=O)OCC)c1ccc(cc1)OCCCCCCCC,381.0
*C(C*)c1c(ccc(c1)C(=O)OCCCC)c1ccc(cc1)OCCCCCCCC,388.0
*C(C*)c1c(ccc(c1)C(=O)OCCCCCC)c1ccc(cc1)OCCCCCCCC,396.0
*C(C*)c1c(ccc(c1)C(=O)OCCCCCCCC)c1ccc(cc1)OCCCCCCCC,369.0
*C(C*)c1c(ccc(c1)C(=O)OCCCCCCCCCC)c1ccc(cc1)OCCCCCCCC,369.0
*C(C*)c1c(ccc(c1)C(=O)OCCCCCCCCCCCC)c1ccc(cc1)OCCCCCCCC,392.0
*C(C*)c1c(ccc(c1)C(=O)Oc1ccc(cc1)OCC)C(=O)Oc1ccc(cc1)OCC,398.0
*C(C*)c1c(ccc(c1)C(=O)Oc1ccc(cc1)OCCCCCC)C(=O)Oc1ccc(cc1)OCCCCCC,391.0
*C(C*)c1c(ccc(c1)C(=O)Oc1ccc(cc1)OCCCCCCCC)C(=O)Oc1ccc(cc1)OCCCCCCCC,418.0
*C(C*)c1c(ccc(c1)C(=O)Oc1ccc(cc1)OCCCCCCCCCC)C(=O)Oc1ccc(cc1)OCCCCCCCCCC,416.0
*C(C*)c1c(ccc(c1)C(=O)Oc1ccc(cc1)OCCCCCCCCCCCC)C(=O)Oc1ccc(cc1)OCCCCCCCCCCCC,418.0
*C(C*)c1c(ccc(c1)C(=O)Oc1ccc(cc1)OCCCCCCCCCCCCCC)C(=O)Oc1ccc(cc1)OCCCCCCCCCCCCCC,424.0
*C(C*)c1c(ccc(c1)C(=O)Oc1ccc(cc1)OCCCCCCCCCCCCCCCC)C(=O)Oc1ccc(cc1)OCCCCCCCCCCCCCCCC,409.0
*C(C*)c1c(ccc(c1)C(=O)Oc1ccc(cc1)OCCCCCCCCCCCCCCCCCC)C(=O)Oc1ccc(cc1)OCCCCCCCCCCCCCCCCCC,408.5
*C(C*)c1ccc(cc1)CN(N=Cc1c2c(cs1)OCCO2)c1ccccc1,240.0
*C(C*)c1c(ccc(c1)C(=O)OCC(C(C(F)(F)F)(F)F)(F)F)c1ccc(cc1)OC,352.0
*C(C*)c1c(ccc(c1)C(=O)OCC(C(C(F)(F)F)(F)F)(F)F)c1ccc(cc1)OCCCC,370.0
*C(C*)c1c(ccc(c1)C(=O)OCC(C(C(F)(F)F)(F)F)(F)F)c1ccc(cc1)OCCCCCC,376.0
*C(C*)c1c(ccc(c1)C(=O)OCC(C(C(F)(F)F)(F)F)(F)F)c1ccc(cc1)OCCCCCCCC,345.0
*C(C*)c1c(ccc(c1)C(=O)OCCCC)c1ccc(cc1)OC,380.0
*C(C*)c1c(ccc(c1)C(=O)OCCCC)c1ccc(cc1)OCCCC,383.0
*C(C*)c1c(ccc(c1)C(=O)OCCCC)c1ccc(cc1)OCCCCCC,384.0
*C(=C*)c1ccc(cc1)n1c(=O)c2cc3c(cc2c1=O)c(=O)n(c3=O)c1ccc(cc1)C#C,440.0
*C1C(C(C(C1)C=C*)(F)F)(C(F)(F)F)C(F)(F)F,342.0
*C1C(C(C(C1)C=C*)(OC(C(C(F)(F)F)(F)F)(F)F)F)(F)F,323.0
*c1cc2C(c3c(-c2cc1)ccc(c3)c1cc2C(c3c(-c2cc1)ccc(c3)*)(c1ccc(cc1)c1oc(nn1)c1ccc(cc1)C(C)(C)C)c1ccc(cc1)c1oc(nn1)c1ccc(cc1)C(C)(C)C)(CCCCCCCC)CCCCCCCC,403.0
*C=CC(C(*)C(=O)OCc1ccc(cc1)Br)C(=O)OCc1ccc(cc1)Br,298.5
*C=CC(C(*)C(=O)OCc1ccc(cc1)Cl)C(=O)OCc1ccc(cc1)Cl,299.2
*c1cc2C(c3c(-c2cc1)ccc(c3)C=Cc1cc2C(c3c(-c2cc1)ccc(c3)C=C*)(CCCCCCOc1ccc2c(c1)oc(=O)cc2)CCCCCCOc1ccc2c(c1)oc(=O)cc2)(CCCCCC)CCCCCC,440.0
*C1C2CC(C(C1*)C2)[Si](C)(C)C,420.0
*C(=C*)CCCOC(=O)c1c(ccc(c1)c1ccc(cc1)OC)c1ccc(cc1)OC,325.0
*C1C(CC(C1)C=C*)C(=O)OCCNC(C)(C)C,283.0
*C1C(CC(C1)C=C*)C(=O)OCCN(C)C,306.0
*C1C2C(C(C(C1*)C2)COCc1ccccc1)COCc1ccccc1,302.0
*C1C2C(C(C(C1*)C2)COCCCc1ccccc1)COCCCc1ccccc1,323.0
*C1C2CC(C(C1*)C2)CCCCc1ccccc1,353.0
*C(C*)OC1C2C3C(CCC3)C(C1)C2,369.0
*C(C(C(C*)OC)C(=O)OC)C(=O)OC,350.0
*C(C(C(C*)OC)(C(=O)OC)C)(C(=O)OC)C,277.0
*C(C*)(C(=O)OCCn1c2ccccc2c2ccccc12)C,305.0
*C(C*)(C(=O)OCCC(C(C(C(C(C(C(C(F)(F)F)(F)F)(F)F)(F)F)(F)F)(F)F)(F)F)(F)F)C,260.0
*C(C*)C(=O)OC12CC3CC(CC(C1)C3)C2,358.0
*C(C*)C(=O)Oc1ccc(cc1)C(=O)Oc1ccc(cc1)OC(=O)c1ccc(cc1)OCCCC,317.0
*C(C*)C(=O)Oc1ccc(cc1)C(=O)Oc1ccc(cc1)OC(=O)c1ccc(cc1)OCCCCC,323.0
*C(C*)C(=O)OCCOc1ccc(cc1)C(=O)Oc1ccc(cc1)OC(=O)c1ccc(cc1)OCCCC,337.0
*C(C*)C(=O)OCCOc1ccc(cc1)C(=O)Oc1ccc(cc1)OC(=O)c1ccc(cc1)OCCCCC,340.0
*C(C*)(C(=O)Oc1ccc(cc1)c1oc(nn1)c1ccc(cc1)C(C)(C)C)C,323.0
*C(C*)C(=O)OCCCCCCCCCCC,336.0
*C(C*)C(=O)OCCCCCCCCCCCCOc1ccc(cc1)C(=O)Oc1ccc(cc1)c1cc(ccc1)OC(=O)c1ccc(cc1)OC(=O)c1ccc(cc1)OCCCCCCCCCCCC,341.0
*C(C*)(C(=O)OCCCCCCOc1ccc(cc1)C(=O)Oc1ccc(cc1)c1cc(ccc1)OC(=O)c1ccc(cc1)OC(=O)c1ccc(cc1)OCCCCCCCCCCCC)C,346.0
*C(C*)(C(=O)OCCCCCCCCCCCCOc1ccc(cc1)C(=O)Oc1ccc(cc1)c1cc(ccc1)OC(=O)c1ccc(cc1)OC(=O)c1ccc(cc1)OCCCCCCCCCCCC)C,352.0
*C(C*)(C(=O)OCCC(C(C(C(F)(F)F)(F)F)(F)F)(F)F)C,260.0
*C(C*)(C(=O)OCCCCC(C(C(C(F)(F)F)(F)F)(F)F)(F)F)C,260.0
*C(C*)(C(=O)OCCCCCCC(C(C(C(F)(F)F)(F)F)(F)F)(F)F)C,260.0
*C(C*)(C(=O)OCCCCCCCCCCOc1ccc(cc1)C#Cc1c(cc(c(c1)C)C=Cc1ccncc1)C)C,362.75
*C(C*)C(=O)OCCCCCCCCCCOc1ccc(cc1)C(=O)O,336.5
*C(C*)C(=O)OCCCCCCCCCCOc1cc(ccc1)C(=O)O,336.5
*C(C*)C(=O)OCCCCCCCCCCOc1c(cccc1)C(=O)O,294.0
*C(C*)(C(=O)OCCCCCCCCCCOc1ccc(cc1)C#Cc1c(cc(c(c1)OC)C=Cc1ccncc1)OC)C,362.0
*C(C*)(C(=O)OCCCCC(C(C(C(C(C(F)(F)F)(F)F)(F)F)(F)F)(F)F)(F)F)C,260.0
*C1C2CC(C(C1*)C2)C(=O)OCCc1ccc(cc1)N(c1ccccc1)c1ccccc1,343.0
*C1C2CC(C(C1*)C2)C(=O)OCCc1ccc(cc1)N(c1cc(ccc1)C)c1ccccc1,348.0
*C1C2CC(C(C1*)C2)C(=O)OCCc1ccc(cc1)N(c1c2c(ccc1)cccc2)c1ccccc1,349.0
*C(C*)(C(=O)OCCCCCCCCCCOc1ccc(cc1)N1C(=O)C(=Cc2c(c3c(n2C)cccc3)C)C(=C(C)C)C1=O)C,335.0
*C(C*)(C(=O)OCCCCCCCCCCOc1ccc(cc1)N=Nc1ccc(cc1)[N+](=O)[O-])C,335.0
*C(C*)(C(=O)OCCCCCCCCCCOc1ccc(cc1)N=Nc1ccc(cc1)C#N)C,353.0
*C(C*)(C(=O)OCCCCCCCCCCOc1ccc(cc1)N=Nc1ccc(cc1)F)C,362.0
*C(C*)(C(=O)OCCCCCCCCCCOc1ccc(cc1)N=Nc1ccc(cc1)Cl)C,359.0
*C(C*)(C(=O)OCCCCCCCCCCOc1ccc(cc1)N=Nc1ccccc1)C,360.0
*C(C*)(C(=O)OCCCCCCCCCCOc1ccc(cc1)N=Nc1ccc(cc1)OC)C,365.0
*C(C*)(C(=O)OCCCCCCOc1c(cc(c(c1)c1ccc(cc1)c1ccc(cc1)OCCCCCCCC)OC)c1ccc(cc1)c1ccc(cc1)OCCCCCCCC)C,391.0
*C(C*)(C(=O)OCCCCCCOc1c(cc(c(c1)c1ccc(cc1)c1ccc(cc1)OCCCCCCCC)OCCCCCCCC)c1ccc(cc1)c1ccc(cc1)OCCCCCCCC)C,391.0
*C(C*)(C(=O)OCCCCCCOc1c(cc(c(c1)c1ccc(cc1)c1ccc(cc1)OC)OCCCCCCCC)c1ccc(cc1)c1ccc(cc1)OC)C,378.0
*C(C*)(C(=O)OCC#CO[Si](C)(C)C)C,269.0
*C(C*)(C(=O)Oc1ccc(cc1)C=Cc1ccccc1)C,288.9
*C(C*)(C(=O)Oc1c(cc(cc1OC)C=Cc1ccccc1)OC)C,284.9
*C(C*)(C(=O)OCCCCCCCCOc1ccc(cc1)C=Cc1ccccc1)C,283.5
*C1C2C(C(C(C1*)C2)C(=O)OCc1ccccc1)C(=O)OCc1ccccc1,350.0
*C1C2C(C(C(C1*)C2)C(=O)OCCc1ccccc1)C(=O)OCCc1ccccc1,348.0
*C1C2C(C(C(C1*)C2)C(=O)OCCCc1ccccc1)C(=O)OCCCc1ccccc1,333.0
*C1C2C(C(C(C1*)C2)C(=O)OCC12CC3CC(CC(C1)C3)C2)C(=O)OCC12CC3CC(CC(C1)C3)C2,308.0
*C1C2C(C(C(C1*)C2)C(=O)OCCC12CC3CC(CC(C1)C3)C2)C(=O)OCCC12CC3CC(CC(C1)C3)C2,300.0
*C1C2C(C(C(C1*)C2)C(=O)OCC1C2CCC(C1)C2)C(=O)OCC1C2CCC(C1)C2,345.0
*C1C2C(C(C(C1*)C2)C(=O)OCCC1C2CCC(C1)C2)C(=O)OCCC1C2CCC(C1)C2,315.0
*C(C*)(C(=O)OCCN(c1ccc(cc1)N=Nc1ccc(cc1)C=C(c1ccc(cc1)Br)C#N)CC)C,292.0
*C(C*)(C(=O)OCCN(c1ccc(cc1)N=Nc1ccc(cc1)C=C(c1cc(c(cc1)OC)OC)C#N)CC)C,295.0
*C(C*)(C(=O)OCCN=C=S)C,277.0
*C(C*)(C(=O)OCCNC(=S)NCc1ccccc1)C,187.0
*C(C*)(C(=O)OCCNC(=S)OCc1ccccc1)C,167.5
*C(C*)(C(=O)OCCNC(=S)SCc1ccccc1)C,154.0
*C(C*)(C(=O)OCCNC(=S)NCCO)C,184.0
*C(C*)(C(=O)OCCNC(=S)SCCO)C,142.0
*C(C*)(C(=O)OCCCCCCOc1ccc(cc1)N=Nc1sc2c(n1)ccc(c2)F)C,312.0
*C(C*)(C(=O)OCCCCCCOc1ccc(cc1)N=Nc1sc2c(n1)ccc(c2)Cl)C,308.0
*C1C2C(C(=C1)C(*)(C)C)CC=CC2,170.0
*C1(CC(c2c1cc(cc2)*)(C)C)C,450.0
*C1C2C(C=CC2)C(C1)C=C*,400.0
*C1C(CC(C1)C=C*)C1CC=CCC1,430.0
*c1cc2C(c3c(-c2cc1)ccc(c3)*)(CCCCCCCC)CCCCCCCC,399.0
*c1cc2C(c3c(-c2cc1)ccc(c3)C=C*)(CC(CCCC)CC)CC(CCCC)CC,312.0
*Oc1ccc(cc1)C(c1ccc(cc1)OC(=O)c1ccc(cc1)Oc1ccc(cc1)C(=O)*)(C)C,475.0
*Oc1ccc(cc1)N=Cc1cc(c(cc1)OC(=O)c1ccc(cc1)C(=O)Oc1c(cc(cc1)C=Nc1ccc(cc1)*)OC)OC,200.0
*Oc1cc(ccc1)NC(=O)c1ccc(cc1)C(=O)Nc1ccc(cc1)*,420.0
*Oc1c(cc(cc1Cl)*)Cl,481.6666667
*Oc1c(cc(cc1C(C)C)*)C(C)C,400.0
*Oc1ccc(cc1)Oc1ccc(cc1)Oc1ccc(cc1)Oc1ccc(cc1)OC(=O)c1cc(ccc1)C(=O)*,455.0
*Oc1ccc(cc1)Oc1ccc(cc1)Oc1ccc(cc1)Oc1ccc(cc1)OC(=O)c1ccc(cc1)Oc1ccc(cc1)C(=O)*,489.0
*Oc1ccc(cc1)Oc1cc(ccc1)C(=O)Oc1ccc(cc1)OC(=O)c1cc(ccc1)*,443.0
*Oc1ccc(cc1)Oc1cc(ccc1)C(=O)Oc1ccc(cc1)c1ccc(cc1)OC(=O)c1cc(ccc1)*,458.0
*OP(=O)(Oc1ccc(cc1)C(c1ccc(cc1)*)(C)C)Oc1ccccc1,390.0
*OP(=O)(Oc1ccc(cc1)C(c1ccc(cc1)*)(C)C)Oc1ccc(cc1)Cl,405.0
*OP(=O)(Oc1ccc(cc1)C(c1ccc(cc1)*)(C)C)Oc1c(cccc1Cl)Cl,345.0
*OP(=O)(Oc1ccc(cc1)C(c1ccc(cc1)*)(C)C)Oc1c(cc(cc1Cl)Cl)Cl,290.0
*OP(=O)(Oc1ccc(cc1)C(c1ccc(cc1)*)(C)C)Oc1c(c(c(c(c1Cl)Cl)Cl)Cl)Cl,325.0
*OP(=O)(Oc1c(c(c(c(c1Cl)Cl)*)Cl)Cl)Oc1ccccc1,285.0
*c1oc(nn1)c1cc(ccc1)*,450.0
*c1oc2c(n1)ccc(c2)c1ccc2c(oc(n2)c2cc(ccc2)*)c1,520.0
*c1oc2c(n1)cc(cc2)c1cc2c(oc(n2)c2cc(ccc2)*)cc1,425.0
*c1oc2c(n1)cc(cc2)c1cc2c(oc(n2)c2ccc(cc2)*)cc1,590.0
*c1oc2c(n1)cc(cc2)c1cc2c(oc(n2)CCCCCCCC*)cc1,300.0
*c1oc(nn1)c1ccc(cc1)*,450.0
*c1oc2c(n1)cc(cc2)c1cc2c(oc(n2)c2c3cc4c(cc3ccc2)c(ccc4)*)cc1,490.0
*O[Si](O[Si](Oc1c(cc(cc1C)c1cc(c(c(c1)C)*)C)C)(C)C)(C)C,420.0
*O[Si](O[Si](O[Si](Oc1c(cc(cc1C)c1cc(c(c(c1)C)*)C)C)(C)C)(C)C)(C)C,410.0
*O[Si](O[Si](O[Si](O[Si](Oc1c(cc(cc1C)c1cc(c(c(c1)C)*)C)C)(C)C)(C)C)(C)C)(C)C,330.0
*O[Si](O[Si](Oc1ccc(cc1)c1ccc(cc1)*)(C)C)(C)C,290.0
*Oc1ccc(cc1)C(c1ccc(cc1)Oc1c(c(c(c(c1F)F)C(=O)c1c(c(c(c(c1F)F)*)F)F)F)F)(C(F)(F)F)C(F)(F)F,445.75
*Oc1ccc(cc1)C1(c2ccccc2-c2ccccc12)c1ccc(cc1)Oc1c(c(c(c(c1F)F)C(=O)c1c(c(c(c(c1F)F)*)F)F)F)F,436.0
*C1(c2c(C(=O)O1)cccc2)c1ccc(cc1)Oc1c(c(c(c(c1F)F)C(=O)c1c(c(c(c(c1F)F)Oc1ccc(cc1)*)F)F)F)F,359.0
*Oc1ccc(cc1)C(c1ccc(cc1)Oc1c(c(c(c(c1F)F)C(=O)c1c(c(c(c(c1F)F)*)F)F)F)F)(c1ccccc1)C,442.0
*Oc1c(c(c(c(c1F)F)c1c(c(c(c(c1F)F)Oc1ccc(cc1)C(c1ccc(cc1)*)(C(F)(F)F)C(F)(F)F)F)F)F)F,514.6
*C1(c2c(C(=O)O1)cccc2)c1ccc(cc1)Oc1ccc(cc1)C(=O)c1ccc(cc1)Oc1ccc(cc1)*,480.0
*c1oc(nn1)c1ccc(cc1)Oc1ccc(cc1)NC(=O)c1cc(cc(c1)N1C(=O)c2c(C1=O)c(c(c(c2Cl)Cl)Cl)Cl)C(=O)Nc1ccc(cc1)Oc1ccc(cc1)*,400.0
*c1oc(nn1)c1ccc(cc1)Oc1cc(ccc1)NC(=O)c1cc(cc(c1)N1C(=O)c2c(C1=O)c(c(c(c2Cl)Cl)Cl)Cl)C(=O)Nc1cc(ccc1)Oc1ccc(cc1)*,400.0
*Oc1ccc(cc1)C(c1ccc(cc1)Oc1ccc(cc1)C(=O)c1c2c(ccc1)cccc2C(=O)c1ccc(cc1)*)(C)C,480.0
*Oc1ccc(cc1)C(c1ccc(cc1)Oc1ccc(cc1)C(=O)c1c2c(ccc1)cccc2C(=O)c1ccc(cc1)*)(C(F)(F)F)C(F)(F)F,522.0
*Oc1ccc(cc1)Oc1ccc(cc1)C(=O)c1c2c(ccc1)cccc2C(=O)c1ccc(cc1)*,522.0
*Oc1ccc(cc1)C1(c2ccccc2-c2ccccc12)c1ccc(cc1)Oc1ccc(cc1)C(=O)c1c2c(ccc1)cccc2C(=O)c1ccc(cc1)*,529.0
*Oc1ccc(cc1)c1ccc(cc1)Oc1ccc(cc1)C(=O)c1c2c(ccc1)cccc2C(=O)c1ccc(cc1)*,533.0
*Oc1c(cc(cc1)Oc1ccc(cc1)C(=O)c1c2c(ccc1)cccc2C(=O)c1ccc(cc1)*)C(C)(C)C,478.0
*c1cc2c(oc(n2)c2ccc(cc2)Oc2ccc(cc2)c2oc3c(n2)cc(cc3)C(*)(C(F)(F)F)C(F)(F)F)cc1,529.8333333
*c1cc2c(oc(n2)c2ccc(cc2)Oc2ccc(cc2)c2oc3c(n2)cc(cc3)C(*)(c2ccccc2)C(F)(F)F)cc1,547.0
*c1cc2c(oc(n2)c2ccc(cc2)C(c2ccc(cc2)c2oc3c(n2)cc(cc3)C(*)(C(F)(F)F)C(F)(F)F)(c2ccccc2)C(F)(F)F)cc1,529.0
*c1cc2c(oc(n2)c2ccc(cc2)C(c2ccc(cc2)c2oc3c(n2)cc(cc3)C(*)(c2ccccc2)C(F)(F)F)(c2ccccc2)C(F)(F)F)cc1,514.0
*c1cc2c(oc(n2)c2cc(ccc2)c2oc3c(n2)cc(cc3)C(*)(C(F)(F)F)C(F)(F)F)cc1,512.0
*c1cc2c(oc(n2)c2cc(ccc2)c2oc3c(n2)cc(cc3)C(*)(c2ccccc2)C(F)(F)F)cc1,524.0
*c1cc2c(oc(n2)c2ccc(cc2)c2oc3c(n2)cc(cc3)C(*)(C(F)(F)F)C(F)(F)F)cc1,527.6666667
*c1cc2c(oc(n2)c2ccc(cc2)c2oc3c(n2)cc(cc3)C(*)(c2ccccc2)C(F)(F)F)cc1,536.0
*c1cc2c(oc(n2)c2ccc(cc2)C(c2ccc(cc2)c2oc3c(n2)cc(cc3)C(*)(C(F)(F)F)C(F)(F)F)(C(F)(F)F)C(F)(F)F)cc1,531.0
*c1cc2c(oc(n2)c2ccc(cc2)C(c2ccc(cc2)c2oc3c(n2)cc(cc3)C(*)(c2ccccc2)C(F)(F)F)(C(F)(F)F)C(F)(F)F)cc1,520.0
*Oc1ccc(cc1)C(c1ccc(cc1)Oc1ccc(cc1)C(=O)c1c(c(c(c(c1c1ccc(cc1)F)c1ccc(cc1)F)c1ccc(cc1)F)c1ccc(cc1)F)C(=O)c1ccc(cc1)*)(C)C,508.0
*Oc1ccc(cc1)C(c1ccc(cc1)Oc1ccc(cc1)C(=O)c1c(c(c(c(c1c1ccc(cc1)F)c1ccc(cc1)F)c1ccc(cc1)F)c1ccc(cc1)F)C(=O)c1ccc(cc1)*)(C(F)(F)F)C(F)(F)F,518.0
*Oc1ccc(cc1)c1ccc(cc1)Oc1ccc(cc1)C(=O)c1c(c(c(c(c1c1ccc(cc1)F)c1ccc(cc1)F)c1ccc(cc1)F)c1ccc(cc1)F)C(=O)c1ccc(cc1)*,535.0
*Oc1ccc(cc1)C(=O)c1ccc(cc1)Oc1ccc(cc1)C(=O)c1c(c(c(c(c1c1ccc(cc1)F)c1ccc(cc1)F)c1ccc(cc1)F)c1ccc(cc1)F)C(=O)c1ccc(cc1)*,539.0
*Oc1ccc(cc1)C1(c2ccccc2-c2ccccc12)c1ccc(cc1)Oc1ccc(cc1)C(=O)c1c(c(c(c(c1c1ccc(cc1)F)c1ccc(cc1)F)c1ccc(cc1)F)c1ccc(cc1)F)C(=O)c1ccc(cc1)*,520.0
*Oc1ccc(cc1)Oc1ccc(cc1)C(=O)c1c(c(c(c(c1c1ccc(cc1)F)c1ccc(cc1)F)c1ccc(cc1)F)c1ccc(cc1)F)C(=O)c1ccc(cc1)*,541.0
*Oc1ccc(cc1)C(c1ccc(cc1)Oc1ccc(cc1)C(=O)c1c(c(c(c(c1c1ccccc1)c1cc2c(cc1)cccc2)c1cc2c(cc1)cccc2)c1ccccc1)C(=O)c1ccc(cc1)*)(C)C,517.0
*Oc1ccc(cc1)C(c1ccc(cc1)Oc1ccc(cc1)C(=O)c1c(c(c(c(c1c1ccccc1)c1cc2c(cc1)cccc2)c1cc2c(cc1)cccc2)c1ccccc1)C(=O)c1ccc(cc1)*)(C(F)(F)F)C(F)(F)F,529.0
*Oc1ccc(cc1)c1ccc(cc1)Oc1ccc(cc1)C(=O)c1c(c(c(c(c1c1ccccc1)c1cc2c(cc1)cccc2)c1cc2c(cc1)cccc2)c1ccccc1)C(=O)c1ccc(cc1)*,529.0
*Oc1ccc(cc1)C(=O)c1ccc(cc1)Oc1ccc(cc1)C(=O)c1c(c(c(c(c1c1ccccc1)c1cc2c(cc1)cccc2)c1cc2c(cc1)cccc2)c1ccccc1)C(=O)c1ccc(cc1)*,515.0
*Oc1ccc(cc1)C1(c2ccccc2-c2ccccc12)c1ccc(cc1)Oc1ccc(cc1)C(=O)c1c(c(c(c(c1c1ccccc1)c1cc2c(cc1)cccc2)c1cc2c(cc1)cccc2)c1ccccc1)C(=O)c1ccc(cc1)*,535.0
*c1c2c(c(nn1)c1ccc(cc1)Oc1ccc(cc1)C(c1ccc(cc1)Oc1ccc(cc1)*)(C(F)(F)F)C(F)(F)F)c(c(c(c2c1ccc(cc1)F)c1ccc(cc1)F)c1ccc(cc1)F)c1ccc(cc1)F,518.0
*c1c2c(c(nn1)c1ccc(cc1)Oc1ccc(cc1)c1ccc(cc1)Oc1ccc(cc1)*)c(c(c(c2c1ccc(cc1)F)c1ccc(cc1)F)c1ccc(cc1)F)c1ccc(cc1)F,539.0
*c1c2c(c(nn1)c1ccc(cc1)Oc1ccc(cc1)C(=O)c1ccc(cc1)Oc1ccc(cc1)*)c(c(c(c2c1ccc(cc1)F)c1ccc(cc1)F)c1ccc(cc1)F)c1ccc(cc1)F,530.0
*c1c2c(c(nn1)c1ccc(cc1)Oc1ccc(cc1)C1(c3ccccc3-c3ccccc13)c1ccc(cc1)Oc1ccc(cc1)*)c(c(c(c2c1ccc(cc1)F)c1ccc(cc1)F)c1ccc(cc1)F)c1ccc(cc1)F,523.0
*c1c2c(c(nn1)c1ccc(cc1)Oc1ccc(cc1)Oc1ccc(cc1)*)c(c(c(c2c1ccc(cc1)F)c1ccc(cc1)F)c1ccc(cc1)F)c1ccc(cc1)F,536.0
*c1c2c(c(nn1)c1ccc(cc1)Oc1ccc(cc1)C(c1ccc(cc1)Oc1ccc(cc1)*)(C)C)c(c(c(c2c1ccccc1)c1cc2c(cc1)cccc2)c1cc2c(cc1)cccc2)c1ccccc1,515.0
*c1c2c(c(nn1)c1ccc(cc1)Oc1ccc(cc1)C(c1ccc(cc1)Oc1ccc(cc1)*)(C(F)(F)F)C(F)(F)F)c(c(c(c2c1ccccc1)c1cc2c(cc1)cccc2)c1cc2c(cc1)cccc2)c1ccccc1,530.0
*c1c2c(c(nn1)c1ccc(cc1)Oc1ccc(cc1)c1ccc(cc1)Oc1ccc(cc1)*)c(c(c(c2c1ccccc1)c1cc2c(cc1)cccc2)c1cc2c(cc1)cccc2)c1ccccc1,528.0
*c1c2c(c(nn1)c1ccc(cc1)Oc1ccc(cc1)C(=O)c1ccc(cc1)Oc1ccc(cc1)*)c(c(c(c2c1ccccc1)c1cc2c(cc1)cccc2)c1cc2c(cc1)cccc2)c1ccccc1,546.0
*c1c2c(c(nn1)c1ccc(cc1)Oc1ccc(cc1)C1(c3ccccc3-c3ccccc13)c1ccc(cc1)Oc1ccc(cc1)*)c(c(c(c2c1ccccc1)c1cc2c(cc1)cccc2)c1cc2c(cc1)cccc2)c1ccccc1,542.0
*c1c2c(c(nn1)c1ccc(cc1)Oc1ccc(cc1)C(c1ccc(cc1)Oc1ccc(cc1)*)(C)C)c(c(c(c2c1ccc(cc1)F)c1ccc(cc1)F)c1ccc(cc1)F)c1ccc(cc1)F,510.0
*Oc1c(c(ccc1)Oc1ccc(cc1)c1ccc(cc1)*)C#N,547.0
*Oc1ccc(cc1)P(=O)(c1ccc(cc1)Oc1ccc(cc1)C(c1ccc(cc1)*)(C)C)C,500.0
*C1(c2c(C(=O)O1)cccc2)c1ccc(cc1)Oc1ccc(cc1)P(=O)(c1ccc(cc1)Oc1ccc(cc1)*)C,477.0
*Oc1ccc(cc1)P(=O)(c1ccc(cc1)Oc1ccc(cc1)C(c1ccc(cc1)*)(c1ccccc1)C(F)(F)F)C,505.0
*Oc1ccc(cc1)P(=O)(c1ccc(cc1)Oc1ccc(cc1)C(c1ccc(cc1)*)(C(F)(F)F)C(F)(F)F)C,530.0
*Oc1ccc(cc1)Oc1ccc(cc1)P(=O)(c1ccc(cc1)*)C,515.0
*Oc1ccc(cc1)S(=O)(=O)c1ccc(cc1)Oc1ccc(cc1)P(=O)(c1ccc(cc1)*)C,514.0
*Oc1ccc(cc1)S(=O)(=O)c1ccc(cc1)Oc1ccc(cc1)P(=O)(c1ccc(cc1)*)c1ccccc1,596.0
*c1oc2c(n1)ccc(c2)c1ccc2c(oc(n2)c2ccc(cc2)C(c2ccc(cc2)*)(C(F)(F)F)C(F)(F)F)c1,534.0
*c1oc2c(n1)ccc(c2)c1ccc2c(oc(n2)c2ccc(cc2)C(c2ccc(cc2)*)(c2ccccc2)C(F)(F)F)c1,509.0
*Oc1ccc(cc1)C(c1ccc(cc1)Oc1ccc(cc1)C(=O)C(=O)c1ccc(cc1)*)(C)C,515.0
*c1nnc(nc1c1ccc(cc1)Oc1ccc(cc1)C(c1ccc(cc1)Oc1ccc(cc1)*)(C)C)c1ncccc1,445.0
*Oc1ccc(cc1)C(c1ccc(cc1)Oc1ccc(cc1)C(=O)C(=O)c1ccc(cc1)*)(C(F)(F)F)C(F)(F)F,548.0
*c1nnc(nc1c1ccc(cc1)Oc1ccc(cc1)C(c1ccc(cc1)Oc1ccc(cc1)*)(C(F)(F)F)C(F)(F)F)c1ncccc1,436.0
*c1nnc(nc1c1ccc(cc1)Oc1ccc(cc1)C(c1ccc(cc1)Oc1ccc(cc1)*)(c1ccccc1)C)c1ncccc1,447.0
*Oc1ccc(cc1)C(c1ccc(cc1)Oc1ccc(cc1)C(=O)C(=O)c1ccc(cc1)*)(c1ccccc1)C,498.0
*Oc1ccc(cc1)C1(c2ccccc2-c2ccccc12)c1ccc(cc1)Oc1ccc(cc1)C(=O)C(=O)c1ccc(cc1)*,521.0
*c1nnc(nc1c1ccc(cc1)Oc1ccc(cc1)C1(c2ccccc2-c2ccccc12)c1ccc(cc1)Oc1ccc(cc1)*)c1ncccc1,443.0
*c1sc(cc1)Oc1ccc(cc1)C(c1ccc(cc1)Oc1sc(cc1)C(=O)*)(C)C,430.0
*Oc1ccc(cc1)S(=O)(=O)c1ccc(cc1)Oc1ccc(cc1)C(=C)c1ccc(cc1)*,483.0
*Oc1ccc(cc1)S(=O)(=O)c1ccc(cc1)Oc1ccc(cc1)C=Cc1ccc(cc1)*,450.0
*c1[nH]c(nc1c1ccc(cc1)Oc1ccc(cc1)P(=O)(c1ccc(cc1)Oc1ccc(cc1)*)c1ccccc1)c1ccccc1,500.0
*c1[nH]c(nc1c1ccc(cc1)Oc1ccc(cc1)S(=O)(=O)c1ccc(cc1)Oc1ccc(cc1)*)c1ccccc1,500.0
*c1[nH]c(nc1c1ccc(cc1)Oc1ccc(cc1)C(=O)c1ccc(cc1)Oc1ccc(cc1)*)c1ccccc1,500.0
*c1[nH]c(nc1c1ccc(cc1)Oc1ccc(cc1)C(=O)c1ccc(cc1)C(=O)c1ccc(cc1)Oc1ccc(cc1)*)c1ccccc1,500.0
*c1[nH]c(nc1c1ccc(cc1)Oc1ccc(cc1)C(=O)c1cc(ccc1)C(=O)c1ccc(cc1)Oc1ccc(cc1)*)c1ccccc1,500.0
*c1[nH]c(nc1c1ccc(cc1)Oc1ccc(cc1)C(=O)c1ccc(cc1)c1ccc(cc1)C(=O)c1ccc(cc1)Oc1ccc(cc1)*)c1ccccc1,500.0
*c1[nH]c(nc1c1ccc(cc1)Oc1ccc(cc1)C(=O)c1ccc(cc1)C(=O)c1ccc(cc1)C(=O)c1ccc(cc1)Oc1ccc(cc1)*)c1ccccc1,500.0
*c1[nH]c(nc1c1ccc(cc1)Oc1ccc(cc1)C(=O)c1ccc(cc1)Cc1ccc(cc1)C(=O)c1ccc(cc1)Oc1ccc(cc1)*)c1ccccc1,500.0
*c1[nH]c(nc1c1ccc(cc1)Oc1ccc(cc1)C(=O)c1ccc(cc1)Oc1ccc(cc1)C(=O)c1ccc(cc1)Oc1ccc(cc1)*)c1ccccc1,500.0
*c1[nH]c(nc1c1ccc(cc1)Oc1ccc(cc1)C(=O)c1cc2c(cc1)cc(cc2)C(=O)c1ccc(cc1)Oc1ccc(cc1)*)c1ccccc1,500.0
*Oc1ccc(cc1)c1ccc(cc1)Oc1ccc(cc1)C(=Nc1ccc(cc1)N=C(c1ccc(cc1)*)c1ccccc1)c1ccccc1,544.0
*Oc1ccc(cc1)Oc1ccc(cc1)C(=Nc1ccc(cc1)N=C(c1ccc(cc1)*)c1ccccc1)c1ccccc1,507.0
*Oc1ccc(cc1)C(=Nc1ccc(cc1)N=C(c1ccc(cc1)Oc1ccc(cc1)C(c1ccc(cc1)*)(C)C)c1ccccc1)c1ccccc1,487.0
*Oc1cc2c(cc1)ccc(c2)Oc1ccc(cc1)C(=Nc1ccc(cc1)N=C(c1ccc(cc1)*)c1ccccc1)c1ccccc1,512.0
*Oc1ccc(cc1)C(=Nc1ccc(cc1)N=C(c1ccc(cc1)Oc1ccc(cc1)C(c1ccc(cc1)*)(c1ccccc1)c1ccccc1)c1ccccc1)c1ccccc1,486.0
*Oc1ccc(cc1)N=C(c1ccc(cc1)Oc1ccc(cc1)c1ccc(cc1)Oc1ccc(cc1)C(=Nc1ccc(cc1)*)c1ccccc1)c1ccccc1,530.0
*Oc1ccc(cc1)Oc1ccc(cc1)C(=Nc1ccc(cc1)Oc1ccc(cc1)N=C(c1ccc(cc1)*)c1ccccc1)c1ccccc1,485.0
*Oc1ccc(cc1)N=C(c1ccc(cc1)Oc1ccc(cc1)C(c1ccc(cc1)Oc1ccc(cc1)C(=Nc1ccc(cc1)*)c1ccccc1)(C)C)c1ccccc1,485.0
*Oc1cc2c(cc1)ccc(c2)Oc1ccc(cc1)C(=Nc1ccc(cc1)Oc1ccc(cc1)N=C(c1ccc(cc1)*)c1ccccc1)c1ccccc1,513.0
*Oc1ccc(cc1)N=C(c1ccc(cc1)Oc1ccc(cc1)C(c1ccc(cc1)Oc1ccc(cc1)C(=Nc1ccc(cc1)*)c1ccccc1)(c1ccccc1)c1ccccc1)c1ccccc1,497.0
*Oc1ccc(cc1)C(=Nc1ccc(cc1)N=C(c1ccc(cc1)Oc1ccc(cc1)C(c1ccc(cc1)*)(C)C)C)C,488.0
*Oc1ccc(cc1)C(=Nc1ccc(cc1)N=C(c1ccc(cc1)Oc1ccc(cc1)C(c1ccc(cc1)*)(c1ccccc1)c1ccccc1)C)C,463.0
*Oc1ccc(cc1)N=C(c1ccc(cc1)Oc1ccc(cc1)C(c1ccc(cc1)Oc1ccc(cc1)C(=Nc1ccc(cc1)*)C)(C)C)C,446.0
*Oc1ccc(cc1)N=C(c1ccc(cc1)Oc1ccc(cc1)C(c1ccc(cc1)Oc1ccc(cc1)C(=Nc1ccc(cc1)*)C)(c1ccccc1)c1ccccc1)C,469.0
*Oc1ccc(cc1)C=Nc1ccc(cc1)N=Cc1ccc(cc1)Oc1ccc(cc1)C(c1ccc(cc1)*)(c1ccccc1)c1ccccc1,457.0
*Oc1ccc(cc1)N=Cc1ccc(cc1)Oc1ccc(cc1)C(c1ccc(cc1)Oc1ccc(cc1)C=Nc1ccc(cc1)*)(c1ccccc1)c1ccccc1,445.0
*c1oc(cc1)Sc1oc(cc1)C=C1C(=O)C(=C*)CCC1,250.0
*c1oc(cc1)Sc1oc(cc1)C=C1C(=O)C(=C*)CCCC1,250.0
*Oc1cc(ccc1)Oc1ccc(cc1)S(=O)(=O)c1ccc(cc1)*,469.0
*c1nc(nc(n1)c1ccc(cc1)Oc1ccc(cc1)c1ccc(cc1)Oc1ccc(cc1)*)c1ccccc1,602.0
*c1nc(nc(n1)c1ccc(cc1)Oc1ccc(cc1)Oc1ccc(cc1)*)c1ccccc1,585.0
*c1nc(nc(n1)c1ccc(cc1)Oc1ccc(cc1)C(c1ccc(cc1)Oc1ccc(cc1)*)(C)C)c1ccccc1,494.0
*c1nc(nc(n1)c1ccc(cc1)Oc1cc2c(cc1)ccc(c2)Oc1ccc(cc1)*)c1ccccc1,580.0
*c1nc(nc(n1)c1ccc(cc1)Oc1ccc(cc1)Sc1ccc(cc1)Oc1ccc(cc1)*)c1ccccc1,546.0
*c1nc(nc(n1)c1ccc(cc1)Oc1ccc(cc1)Oc1ccc(cc1)Oc1ccc(cc1)*)c1ccccc1,559.0
*c1nc(nc(n1)c1ccc(cc1)Oc1ccc(cc1)C(c1ccc(cc1)Oc1ccc(cc1)*)(c1ccccc1)c1ccccc1)c1ccccc1,547.0
*Oc1ccc(cc1)NC(=O)c1cc(ccc1)C(=O)Nc1ccc(cc1)Oc1ccc(cc1)C(c1cc(ccc1)C(c1ccc(cc1)*)(C)C)(C)C,442.0
*Oc1ccc(cc1)C(c1ccc(cc1)OC(=O)c1ccc(cc1)Oc1ccc(cc1)C(=O)*)(C(F)(F)F)C(F)(F)F,458.0
*Oc1ccc(cc1)C(c1ccc(cc1)Oc1ccc(cc1)C(C(c1ccc(cc1)*)O)O)(C)C,368.5666667
*OP(=O)(N=Nc1ccc(cc1)c1ccc(cc1)N=NP(=O)(OCC*)OCC)OCC,182.0
*OP(=O)(N=Nc1ccc(cc1)Oc1ccc(cc1)N=NP(=O)(OCC*)OCC)OCC,185.0
*OP(=O)(N=Nc1ccc(cc1)C(=O)c1ccc(cc1)N=NP(=O)(OCC*)OCC)OCC,196.0
*OP(=O)(N=Nc1ccc(cc1)c1ccc(cc1)N=NP(=O)(OCCCCCC*)OC)OC,195.0
*OP(=O)(N=Nc1ccc(cc1)Oc1ccc(cc1)N=NP(=O)(OCCCCCC*)OC)OC,195.0
*OP(=O)(N=Nc1ccc(cc1)C(=O)c1ccc(cc1)N=NP(=O)(OCCCCCC*)OC)OC,211.0
*OP(=O)(N=Nc1ccc(cc1)c1ccc(cc1)N=NP(=O)(OCCOCC*)OC)OC,188.0
*OP(=O)(N=Nc1ccc(cc1)Oc1ccc(cc1)N=NP(=O)(OCCOCC*)OC)OC,193.0
*OP(=O)(N=Nc1ccc(cc1)C(=O)c1ccc(cc1)N=NP(=O)(OCCOCC*)OC)OC,199.0
*OP(=O)(N=Nc1ccc(cc1)c1ccc(cc1)N=NP(=O)(OCC1CCC(CC1)C*)OC)OC,193.0
*OP(=O)(N=Nc1ccc(cc1)Oc1ccc(cc1)N=NP(=O)(OCC1CCC(CC1)C*)OC)OC,198.0
*OP(=O)(N=Nc1ccc(cc1)C(=O)c1ccc(cc1)N=NP(=O)(OCC1CCC(CC1)C*)OC)OC,202.0
*OP(=O)(N=Nc1ccc(cc1)c1ccc(cc1)N=NP(=O)(OCc1ccc(cc1)C*)OC)OC,185.0
*OP(=O)(N=Nc1ccc(cc1)Oc1ccc(cc1)N=NP(=O)(OCc1ccc(cc1)C*)OC)OC,186.0
*OP(=O)(N=Nc1ccc(cc1)C(=O)c1ccc(cc1)N=NP(=O)(OCc1ccc(cc1)C*)OC)OC,198.0
*Oc1ccc(cc1)C1(c2ccccc2-c2ccccc12)c1ccc(cc1)Oc1ccc(cc1)C(=O)c1c(cccc1)c1c(cccc1)C(=O)c1ccc(cc1)*,523.0
*Oc1ccc(cc1)C1(c2ccccc2-c2ccccc12)c1ccc(cc1)Oc1cc(c(cc1)C(=O)c1ccccc1)c1c(ccc(c1)*)C(=O)c1ccccc1,490.0
*Oc1ccc(cc1)Oc1ccc(cc1)NC(=O)c1c(cc(cc1)c1cc(c(cc1)C(=O)Nc1ccc(cc1)*)C)C,456.0
*Oc1cc(ccc1)Oc1ccc(cc1)NC(=O)c1c(cc(cc1)c1cc(c(cc1)C(=O)Nc1ccc(cc1)*)C)C,454.0
*Oc1ccc(cc1)Oc1ccc(cc1)Oc1ccc(cc1)NC(=O)c1c(cc(cc1)c1cc(c(cc1)C(=O)Nc1ccc(cc1)*)C)C,456.0
*Oc1ccc(cc1)S(=O)(=O)c1ccc(cc1)Oc1ccc(cc1)NC(=O)c1c(cc(cc1)c1cc(c(cc1)C(=O)Nc1ccc(cc1)*)C)C,447.0
*Oc1ccc(cc1)S(=O)(=O)c1ccc(cc1)Oc1cc(ccc1)NC(=O)c1c(cc(cc1)c1cc(c(cc1)C(=O)Nc1cc(ccc1)*)C)C,449.0
*Oc1ccc(cc1)NC(=O)c1c(cc(cc1)c1cc(c(cc1)C(=O)Nc1ccc(cc1)Oc1ccc(cc1)C(c1ccc(cc1)*)(C)C)C)C,462.0
*Oc1ccc(cc1)C(c1ccc(cc1)Oc1c(cc(cc1)C(=O)c1ccc(cc1)C(=O)c1cc(c(cc1)*)C(F)(F)F)C(F)(F)F)(C)C,500.0
*Oc1ccc(cc1)C1(c2ccccc2-c2ccccc12)c1ccc(cc1)Oc1c(cc(cc1)C(=O)c1ccc(cc1)C(=O)c1cc(c(cc1)*)C(F)(F)F)C(F)(F)F,502.0
*Oc1ccc(cc1)c1ccc(cc1)Oc1c(cc(cc1)C(=O)c1ccc(cc1)C(=O)c1cc(c(cc1)*)C(F)(F)F)C(F)(F)F,521.0
*Oc1ccc(cc1)C(c1ccc(cc1)OC(=O)c1ccc(cc1)OCCCCCCCCCCOc1ccc(cc1)C(=O)*)(C)C,395.0
*Oc1ccc(cc1)C(c1ccc(cc1)OC(=O)c1ccc(cc1)OCCCCCCCCCCOc1ccc(cc1)C(=O)*)(C(F)(F)F)C(F)(F)F,402.0
*Oc1c(cc(cc1Br)C(c1cc(c(c(c1)Br)OC(=O)c1ccc(cc1)OCCCCCCCCCCOc1ccc(cc1)C(=O)*)Br)(C)C)Br,398.0
*Oc1c(cc(cc1Cl)C(c1cc(c(c(c1)Cl)OC(=O)c1ccc(cc1)OCCCCCCCCCCOc1ccc(cc1)C(=O)*)Cl)(C)C)Cl,365.0
*c1oc(nn1)c1ccc(cc1)c1oc(nn1)c1ccc(cc1)OC(=O)c1ccc(cc1)C(=O)Oc1ccc(cc1)*,380.0
*c1oc(nn1)c1ccc(cc1)c1oc(nn1)c1ccc(cc1)OC(=O)c1cc(ccc1)C(=O)Oc1ccc(cc1)*,370.0
*c1oc(nn1)c1c(cc(cc1)c1oc(nn1)c1ccc(cc1)OC(=O)c1ccc(cc1)C(=O)Oc1ccc(cc1)*)Oc1ccccc1,360.0
*c1oc(nn1)c1c(cc(cc1)c1oc(nn1)c1ccc(cc1)OC(=O)c1cc(ccc1)C(=O)Oc1ccc(cc1)*)Oc1ccccc1,365.0
*Oc1c(cc(cc1)c1ccc(cc1)c1cc(c(cc1)Oc1ccc(cc1)C(c1ccc(cc1)*)(C(F)(F)F)C(F)(F)F)C(F)(F)F)C(F)(F)F,520.0
*Oc1c(cc(cc1)c1ccc(cc1)c1cc(c(cc1)Oc1ccc(cc1)C(c1ccc(cc1)*)(C)C)C(F)(F)F)C(F)(F)F,464.0
*Oc1ccc(cc1)C1(c2ccccc2-c2ccccc12)c1ccc(cc1)Oc1c(cc(cc1)c1ccc(cc1)c1cc(c(cc1)*)C(F)(F)F)C(F)(F)F,530.0
*Oc1ccc(cc1)c1ccc(cc1)Oc1c(cc(cc1)c1ccc(cc1)c1cc(c(cc1)*)C(F)(F)F)C(F)(F)F,514.0
*Oc1ccc(cc1)S(=O)(=O)c1ccc(cc1)Oc1c(cc(cc1)c1ccc(cc1)c1cc(c(cc1)*)C(F)(F)F)C(F)(F)F,422.0
*c1nc(ccc1)c1cc(c(cc1)Oc1ccc(cc1)C(c1ccc(cc1)Oc1c(cc(cc1)*)C(F)(F)F)(C(F)(F)F)C(F)(F)F)C(F)(F)F,512.0
*c1nc(ccc1)c1cc(c(cc1)Oc1ccc(cc1)C(c1ccc(cc1)Oc1c(cc(cc1)*)C(F)(F)F)(C)C)C(F)(F)F,461.0
*c1nc(ccc1)c1cc(c(cc1)Oc1ccc(cc1)C1(c2ccccc2-c2ccccc12)c1ccc(cc1)Oc1c(cc(cc1)*)C(F)(F)F)C(F)(F)F,536.0
*c1sc(cc1)c1cc(c(cc1)Oc1ccc(cc1)C(c1ccc(cc1)Oc1c(cc(cc1)*)C(F)(F)F)(C(F)(F)F)C(F)(F)F)C(F)(F)F,521.0
*c1sc(cc1)c1cc(c(cc1)Oc1ccc(cc1)C(c1ccc(cc1)Oc1c(cc(cc1)*)C(F)(F)F)(C)C)C(F)(F)F,444.0
*c1sc(cc1)c1cc(c(cc1)Oc1ccc(cc1)C1(c2ccccc2-c2ccccc12)c1ccc(cc1)Oc1c(cc(cc1)*)C(F)(F)F)C(F)(F)F,494.0
*C1COC2C1OCC2OC(=O)O*,283.0
*c1c2c(c(s1)*)OCCO2,50.0
*n1nc(c2c(c1=O)cc(cc2)Oc1cc2c(c(nn(c2=O)c2ccc(cc2)S(=O)(=O)c2ccc(cc2)*)c2ccccc2)cc1)c1ccccc1,499.0
*n1nc(c2c(c1=O)cc(cc2)Oc1ccc(cc1)C(c1ccc(cc1)Oc1ccc2c(c(nn(c2=O)c2ccc(cc2)S(=O)(=O)c2ccc(cc2)*)c2ccccc2)c1)(C)C)c1ccccc1,489.0
*n1nc(c2c(c1=O)cc(cc2)Oc1ccc2c(c(nn(c2=O)c2ccc(cc2)C(=O)c2ccc(cc2)*)c2ccccc2)c1)c1ccccc1,497.0
*n1nc(c2c(c1=O)cc(cc2)Oc1ccc(cc1)C(c1ccc(cc1)Oc1ccc2c(c(nn(c2=O)c2ccc(cc2)C(=O)c2ccc(cc2)*)c2ccccc2)c1)(C)C)c1ccccc1,486.0
*n1nc(c2c(c1=O)cc(cc2)Oc1ccc2c(c(nn(c2=O)c2c(c(ccc2)*)C#N)c2ccccc2)c1)c1ccccc1,526.0
*n1nc(c2c(c1=O)cc(cc2)Oc1ccc(cc1)C(c1ccc(cc1)Oc1ccc2c(c(nn(c2=O)c2c(c(ccc2)*)C#N)c2ccccc2)c1)(C)C)c1ccccc1,501.0
*n1nc(c2c(c1=O)cccc2)c1ccc(cc1)Oc1ccc(cc1)c1c2c(c(=O)n(n1)c1ccc(cc1)S(=O)(=O)c1ccc(cc1)*)cccc2,476.0
*n1nc(c2c(c1=O)cccc2)c1ccc(cc1)Oc1ccc(cc1)c1c2c(c(=O)n(n1)c1ccc(cc1)C(=O)c1ccc(cc1)*)cccc2,468.0
*N1C(N2N(C1=O)C(N(C2=O)c1ccc(cc1)Oc1ccc(cc1)*)c1ccc(cc1)OC)c1ccc(cc1)OC,244.0
*[Si]1(O[Si](O[Si](O1)(C)C)(C)C)O[Si](CC*)(C)C,375.0
*c1oc(nc1)c1cc(c(cc1)Oc1ccc(cc1)C(c1ccc(cc1)Oc1c(cc(cc1)*)C(F)(F)F)(C(F)(F)F)C(F)(F)F)C(F)(F)F,441.0
*c1oc(nc1)c1cc(c(cc1)Oc1ccc(cc1)C(c1ccc(cc1)Oc1c(cc(cc1)*)C(F)(F)F)(C)C)C(F)(F)F,443.0
*c1oc(nc1)c1cc(c(cc1)Oc1ccc(cc1)c1ccc(cc1)Oc1c(cc(cc1)*)C(F)(F)F)C(F)(F)F,460.0
*c1oc(nc1)c1cc(c(cc1)Oc1ccc(cc1)S(=O)(=O)c1ccc(cc1)Oc1c(cc(cc1)*)C(F)(F)F)C(F)(F)F,441.0
*n1nc(c2c(c1=O)cccc2)c1ccc(cc1)Oc1ccc(cc1)S(=O)(=O)c1ccc(cc1)*,526.85
*n1nc(c2c(c1=O)cccc2)c1ccc(cc1)Oc1ccc(cc1)C(=O)c1ccc(cc1)*,487.0
*Oc1ccc(cc1)NC(=O)Nc1ccc(cc1)CCc1ccc(cc1)NC(=O)Nc1ccc(cc1)*,325.0
*Oc1ccc(cc1)NC(=O)Nc1c(cccc1)CCc1ccc(cc1)NC(=O)Nc1ccc(cc1)*,330.0
*Oc1ccc(cc1)NC(=O)Nc1c(cccc1)CCc1c(cccc1)NC(=O)Nc1ccc(cc1)*,300.0
*Oc1cc(ccc1)Oc1ccc(cc1)C(=O)c1ccc(cc1)*,509.3333333
*C1OC(C(C(C1N)O)O*)CO,228.0
*C1OC(C(C(C1NC(=O)C)O)O*)CO,200.0
*Oc1c(cc(cc1)Oc1ccc(cc1)C(=O)c1ccc(cc1)*)S(=O)(=O)O,310.0
*c1oc(nn1)c1ccc(cc1)Oc1ccc(cc1)C=Cc1ccc(cc1)Oc1ccc(cc1)*,473.0
*c1oc(nn1)c1ccc(cc1)Oc1c2c(c(cc1)C=Cc1ccc(cc1)Oc1ccc(cc1)*)cccc2,480.0
*c1oc(nn1)c1c2c(c(cc1)Oc1ccc(cc1)C=Cc1ccc(cc1)Oc1c3c(c(cc1)*)cccc3)cccc2,482.0
*c1oc(nn1)c1c2c(c(cc1)Oc1c3c(c(cc1)C=Cc1ccc(cc1)Oc1c4c(c(cc1)*)cccc4)cccc3)cccc2,490.0
*Oc1ccc(cc1)C=Cc1ccc(cc1)OCCCCCC*,387.0
*Oc1c2c(c(cc1)C=Cc1ccc(cc1)OCCCCCC*)cccc2,402.0
*C1COC2C1OCC2OC(=O)CCCCCCCCC(=O)O*,386.0
*C1(c2c(C(=O)N1C)cccc2)c1ccc(cc1)Oc1ccc(cc1)C(=O)c1ccc(cc1)Oc1ccc(cc1)*,525.0
*Oc1ccc(cc1)NC(=O)NCCCCCCNC(=O)Nc1ccc(cc1)*,360.0
*c1ccc2n(c3c(c2c1)cc(cc3)/C=C/c1ccc(cc1)Oc1c(cc(cc1)c1ccc(cc1)c1ccc(cc1)c1cc(c(cc1)Oc1ccc(cc1)/C=C/*)C(F)(F)F)C(F)(F)F)CC(CCCC)CC,561.0
*c1ccc2n(c3c(c2c1)cc(cc3)/C=C/c1ccc(cc1)Oc1c(cc(cc1)c1ccc(cc1)c1ccc(cc1)c1cc(c(cc1)Oc1ccc(cc1)/C=C/*)C#N)C#N)CC(CCCC)CC,502.0
*Oc1c(cc(cc1)c1ccc(cc1)c1ccc(cc1)c1cc(c(cc1)Oc1ccc(cc1)/C=C/c1cc2C(c3c(-c2cc1)ccc(c3)/C=C/c1ccc(cc1)*)(CCCCCC)CCCCCC)C(F)(F)F)C(F)(F)F,578.0
*Oc1c(cc(cc1)c1ccc(cc1)c1ccc(cc1)c1cc(c(cc1)Oc1ccc(cc1)/C=C/c1cc2C(c3c(-c2cc1)ccc(c3)/C=C/c1ccc(cc1)*)(CCCCCC)CCCCCC)C#N)C#N,501.0
*Oc1c(c(c(c(c1F)F)Sc1c(c(c(c(c1F)F)Oc1ccc(cc1)C(c1ccc(cc1)*)(C(F)(F)F)C(F)(F)F)F)F)F)F,480.5
*Oc1ccc(cc1)c1ccc(cc1)Oc1ccc(cc1)C(=O)c1ccc(cc1)C(=O)c1ccc(cc1)*,523.0
*Oc1c(cc(cc1)Oc1ccc(cc1)C(=O)c1ccc(cc1)C(=O)c1ccc(cc1)*)c1cc(c(cc1)Cl)C(F)(F)F,524.0
*Oc1ccc(cc1)N(c1ccc(cc1)c1ccc(cc1)N(c1ccc(cc1)OCCCCCC*)c1ccccc1)c1ccccc1,430.0
*Oc1ccc(cc1)N(c1ccc(cc1)c1ccc(cc1)N(c1ccc(cc1)OCCCCCCCCCCCC*)c1ccccc1)c1ccccc1,420.0
*OP(=O)(N=Nc1ccc(cc1)COC(=O)c1cc(cc(c1)C(C)(C)C)C(=O)OCc1ccc(cc1)N=NP(=O)(OCC*)OC)OC,115.0
*OP(=O)(N=Nc1ccc(cc1)CCOC(=O)c1cc(cc(c1)C(C)(C)C)C(=O)OCCc1ccc(cc1)N=NP(=O)(OCC*)OC)OC,162.0
*[NH+]1C(C=C(C=C1c1ccccc1)c1ccc(cc1)C1=CC([NH+](C(=C1)c1ccccc1)c1ccc(cc1)Oc1ccc(cc1)*)c1ccccc1)c1ccccc1,450.0
*Oc1c2c(ccc1)c(ccc2)OC1(C(C(C1(F)F)(F)F)(*)F)F,359.4
*Oc1ccc(cc1)OC1(C(C(C1(F)F)(F)F)(*)F)F,397.0
*c1ccc2n(c3c(c2c1)cc(cc3)Oc1c(cc(cc1)c1ccc(cc1)c1ccc(cc1)c1cc(c(cc1)O*)C#N)C#N)CC(CCCC)CC,435.0
*c1ccc2n(c3c(c2c1)cc(cc3)Oc1c(cc(cc1)c1ccc(cc1)c1ccc(cc1)c1cc(c(cc1)O*)C(F)(F)F)C(F)(F)F)CC(CCCC)CC,505.0
*c1ccc2n(c3c(c2c1)cc(cc3)C=Cc1ccc(cc1)Oc1c(cc(cc1)c1ccc(cc1)c1ccc(cc1)c1cc(c(cc1)Oc1ccc(cc1)C=C*)C#N)C#N)CC(CCCC)CC,502.0
*c1ccc2n(c3c(c2c1)cc(cc3)C=Cc1ccc(cc1)Oc1c(cc(cc1)c1ccc(cc1)c1ccc(cc1)c1cc(c(cc1)Oc1ccc(cc1)C=C*)C(F)(F)F)C(F)(F)F)CC(CCCC)CC,561.0
*Oc1c(c(c(c(c1F)F)c1c(c(c(c(c1F)F)Oc1c(cc(cc1)Cc1cc(c(cc1)*)C=O)C=O)F)F)F)F,347.0
*Oc1ccc(cc1)S(=O)(=O)c1ccc(cc1)Oc1ccc(cc1)C(c1ccc(cc1)*)(CCC(=O)O)C,424.0
*Oc1ccc(cc1)N=Cc1ccc(cc1)OC(=O)c1ccc(cc1)C=Nc1ccc(cc1)OCCOC(=O)NCCCCCCNC(=O)OCC*,310.0
*Oc1ccc(cc1)N=Cc1ccc(cc1)OC(=O)c1ccc(cc1)C=Nc1ccc(cc1)OCCCCOC(=O)NCCCCCCNC(=O)OCCCC*,308.0
*Oc1ccc(cc1)N=Cc1ccc(cc1)OC(=O)c1ccc(cc1)C=Nc1ccc(cc1)OCCCCCCOC(=O)NCCCCCCNC(=O)OCCCCCC*,312.0
*Oc1ccc(cc1)N=Cc1ccc(cc1)OC(=O)c1ccc(cc1)C=Nc1ccc(cc1)OCCCCCCCCOC(=O)NCCCCCCNC(=O)OCCCCCCCC*,323.0
*Oc1ccc(cc1)N=Cc1ccc(cc1)OC(=O)c1ccc(cc1)C=Nc1ccc(cc1)OCCCCCCCCCCOC(=O)NCCCCCCNC(=O)OCCCCCCCCCC*,320.0
*Oc1ccc(cc1)N=Cc1ccc(cc1)OC(=O)c1ccc(cc1)C=Nc1ccc(cc1)OCCOC(=O)NC1CCC(CC1)CC1CCC(CC1)NC(=O)OCC*,316.0
*Oc1ccc(cc1)N=Cc1ccc(cc1)OC(=O)c1ccc(cc1)C=Nc1ccc(cc1)OCCCCOC(=O)NC1CCC(CC1)CC1CCC(CC1)NC(=O)OCCCC*,314.0
*Oc1ccc(cc1)N=Cc1ccc(cc1)OC(=O)c1ccc(cc1)C=Nc1ccc(cc1)OCCCCCCOC(=O)NC1CCC(CC1)CC1CCC(CC1)NC(=O)OCCCCCC*,319.0
*Oc1ccc(cc1)N=Cc1ccc(cc1)OC(=O)c1ccc(cc1)C=Nc1ccc(cc1)OCCCCCCCCOC(=O)NC1CCC(CC1)CC1CCC(CC1)NC(=O)OCCCCCCCC*,322.0
*Oc1ccc(cc1)N=Cc1ccc(cc1)OC(=O)c1ccc(cc1)C=Nc1ccc(cc1)OCCCCCCCCCCOC(=O)NC1CCC(CC1)CC1CCC(CC1)NC(=O)OCCCCCCCCCC*,312.0
